Repository: ShiqianTan/AI4Polymer-book

# AI4Polymer：人工智能驱动的高分子材料设计
> [!TIP]
> ### 下载全书 PDF
>
> **推荐下载 PDF 阅读。** 书中有大量公式、表格、脚注与交叉引用，GitHub 直接渲染 Markdown 时 LaTeX 公式与部分排版常常显示不全。`print-v1.1` 本地验证版由 Pandoc + XeLaTeX 排版，共 **472 页、153 个 PDF 图对象**，随 `main` 更新自动构建并发布到 [Releases](https://github.com/ShiqianTan/AI4Polymer-book/releases)。
>
> - 当前版本：标签 [`print-v1.1`](https://github.com/ShiqianTan/AI4Polymer-book/tree/print-v1.1)
> - 历史印刷版快照：标签 [`print-v1.0`](https://github.com/ShiqianTan/AI4Polymer-book/releases/tag/print-v1.0)（提交 `891fc8d`）
> - 在线阅读：[GitHub Pages](https://shiqiantan.github.io/AI4Polymer-book/)
> - 最新 PDF：`https://github.com/ShiqianTan/AI4Polymer-book/releases/latest/download/AI4Polymer-Book.pdf`
>
> 下方目录链接到各章 Markdown 源文件，便于查找原文与提交勘误；通读全书，仍建议下载 PDF。

高分子材料的设计长期依赖经验与试错：同一条链的化学组成、序列、分子量分布与聚集形态共同决定宏观性能，设计空间极其庞大。人工智能提供了一条新路径——用数据与模型在高维空间中搜索，加速筛选与发现。《AI4Polymer：人工智能驱动的高分子材料设计》系统介绍这条路径上的方法、工具与实践。

**本书的主线是：在实验预算的约束下，把高分子设计组织成一场可计算、可复现、可闭环的搜索。** 全书沿「**表示—数据—模型—搜索—闭环**」五层框架展开：结构怎么表示、数据够不够、模型学到的是规律还是记忆、搜索往哪里走、闭环要闭到什么程度。每一层都给出定量直觉——一个 2048 位指纹能区分多少结构、一次密度泛函计算要花多少机时、一轮实验闭环要多久——并说明这些数字如何限定方法在什么预算下可用。

书中方法覆盖高分子物理、机器学习、代价估算与开源复现案例。所有数字都带**六级证据标签**（`[实验]`／`[公开实验数据]`／`[模拟]`／`[复算]`／`[文献]`／`[示意]`），`[复算]` 数字全部可由本仓库的 `calculations/` 重建。更多写作背景见[前言](manuscripts/00-前言.md)。

## print-v1.1 主要变化（2026-11-24）

- **科学性与逻辑修正**：修正 WLF 方程适用域和符号说明、生成模型评价指标的交集/条件通过率口径、描述符碰撞与复算边界；把仓库不能直接完成的训练任务改标为延伸实验，避免把教学设定写成已完成实测。
- **近期工作增补**：第 9、13、14 章新增“近期进展（更新至 2026-11-24）”，补入并核验 polyBART、POLYT5、polyGen、PANDA、Polymer-Agent 等 2024—2026 年代表性工作，区分正式论文、预印本和观察清单。后续增量维护见[近期工作更新台账](references/RECENT-UPDATES.md)。
- **插图与视觉呈现**：重新绘制部分关键图表，新增两幅由内置 ImageGen 生成、明确标记为“概念示意”的无文字插图；更新 GitHub 封面横幅和阅读网站样式。完整生成提示词与用途边界见[ImageGen 插图记录](manuscripts/IMAGEGEN-PROMPTS.md)。
- **参考资料与复现**：参考资料库由 289 项增至 **293 项**，新增论文同时保存正式 DOI 与可检索的开放全文或对应预印本；描述符预算复算增加冲突记录、哈希与测试覆盖。
- **构建与验证**：全书 PDF 已验证为 **472 页、16 章、153 个 PDF 图对象**，字体全部嵌入；章末结构、图序、脚注、本地链接、来源哈希和 PDF 页面边界检查均通过。

## 内容目录

### 第一部分 表示、数据与物理基础

| 章 | 主题 |
| :--: | --- |
| 1 | [初识 AI4Polymer](<manuscripts/01-初识 AI4Polymer.md>) |
| 2 | [高分子表示与描述符](manuscripts/02-高分子表示与描述符.md) |
| 3 | [数据、基准与可复现性](manuscripts/03-数据、基准与可复现性.md) |
| 4 | [高分子物理与结构–性能关系](manuscripts/04-高分子物理与结构性能关系.md) |

### 第二部分 计算与预测

| 章 | 主题 |
| :--: | --- |
| 5 | [分子模拟与多尺度计算](manuscripts/05-分子模拟与多尺度计算.md) |
| 6 | [性质预测模型](manuscripts/06-性质预测模型.md) |
| 7 | [多任务、迁移与物理信息学习](manuscripts/07-多任务迁移与物理信息学习.md) |
| 8 | [表征、成像与光谱的 AI 分析](manuscripts/08-表征成像与光谱的 AI 分析.md) |

### 第三部分 生成、优化与合成

| 章 | 主题 |
| :--: | --- |
| 9 | [生成模型与高分子序列设计](manuscripts/09-生成模型与高分子序列设计.md) |
| 10 | [逆向设计与多目标材料设计](manuscripts/10-逆向设计与多目标材料设计.md) |
| 11 | [主动学习、贝叶斯优化与强化学习](manuscripts/11-主动学习贝叶斯优化与强化学习.md) |
| 12 | [反应预测、聚合建模与可合成性](manuscripts/12-反应预测聚合建模与可合成性.md) |

### 第四部分 闭环系统与落地

| 章 | 主题 |
| :--: | --- |
| 13 | [自驱动实验室与高通量自动化](manuscripts/13-自驱动实验室与高通量自动化.md) |
| 14 | [高分子基础模型与智能体系统](manuscripts/14-高分子基础模型与智能体系统.md) |
| 15 | [可持续高分子与环境应用](manuscripts/15-可持续高分子与环境应用.md) |
| 16 | [端到端案例与工程实践](manuscripts/16-端到端案例与工程实践.md) |

### 附录

正文之外还有十一个附录，见 [附录](manuscripts/90-附录.md)：

| 附录 | 内容 |
| :--: | --- |
| A | 符号、缩写与物理量对照表（60 条） |
| B | 配套开源仓库说明（目录、复现命令、依赖、许可、已知限制） |
| C | 高分子 AI 工具速查表 |
| D | 选型决策速查表（表示、模型、闭环实验设计） |
| E | 数据与实验的风险清单 |
| F | 全书通用关键数字（N01–N20） |
| G | 参考文献（293 条，GB/T 7714 编号制） |
| H | 数据集索引 |
| I | 软件工具索引 |
| J | 配套仓库资源 |
| K | 主题索引 |

## 三个贯穿全书的案例

全书用三个工程案例贯穿：**高 Tg 透明聚酰亚胺**（数据相对充足、指标明确）、**可回收热固性材料**（数据来自 MD 与模拟校准）、**气体分离膜**（数据稀疏、约束复杂）。三个案例在第 1 章预览，其后各章在讲表示、数据、模型、搜索与闭环时分别以它们为例；第 16 章把数据准备、模型训练、候选筛选、失败记录与外部对照连成三条**可复现的端到端计算工作流**，并逐项标出尚未完成的模拟、湿实验或关键标签。它们演示的是怎样把链路推进到实验入口，不代表已经完成材料发现闭环。案例的真实数据与复现脚本见 [`experiments/`](experiments/)。

## 适合谁读

如果你有化学、材料或高分子背景，想了解如何用机器学习加速研究与开发，这本书可以作为起点；如果你有机器学习背景，想进入材料与高分子领域，书中会交代必要的领域概念与数据特点。相关方向的研究人员与学生也能从表示、基准与闭环设计的讨论中受益。

阅读时需要一些 Python、线性代数与基础化学知识。建议先读第 1–3 章，建立表示、数据与可复现性的共同基础，再按背景选择路径：

- **材料背景**：第 1–4 章打底，按需进入第 5–6 章了解计算与预测模型、第 15 章了解可持续高分子应用。
- **计算与机器学习背景**：第 1–3 章快速建立领域与数据口径，随后沿第 5–12 章依次读计算、预测、生成、优化与合成，最后读第 16 章。
- **落地工程读者**：聚焦第 1、3 章与第 10、11、13、16 章，把数据口径、逆向设计、主动学习、自动化平台与端到端案例连成一条工程链路。

# 正文

本目录是全书正文的唯一来源。网站与 PDF 都由这里的 Markdown 生成，因此不要在其他位置维护第二份正文。

## 文件约定

- `00-前言.md`：前言，正文中不编号。
- `NN-<章名>.md`：第 `NN` 章正文，编号与标题必须与 [`archive/outlines/chapters.json`](../archive/outlines/chapters.json) 一致。
- `chNN/`：该章配图与生成脚本。
  - `figure-N-Y-<slug>.svg`、`.png`、`.pdf`：同一张图的三种输出。
  - `figure-index.json`：图号与文件、正文引用位置的对照。
  - `sources.json`：该章引用来源与本地归档文件的对应。
  - `build.py`：由脚本生成配图，不手工编辑图片。

## 写作约定

- 结构来自 [`archive/outlines/`](../archive/outlines/) 的章节大纲与扩写资料；正文的节号、实验号与图号必须与大纲一致。
- 章末顺序固定为：练习、实验、误区、查阅表、延伸阅读，最后是 `## 本章小结`。正文不设"参考资料与证据范围"一类小节，来源一律用脚注。
- 所有数字来自 [`calculations/`](../calculations/) 的复算结果或 [`references/`](../references/) 的归档来源，正文只给结论与量级，推导放在扩写资料中。
- 术语首次出现时给出中英文全称与定义；正文保持肯定、连续、无免责声明的叙述。
- 配图采用《Hands-On Large Language Models》的体例：白底、浅色实体、深色细轮廓、大标签，最小字号 11 pt。

## 构建

```bash
python3 scripts/build_site.py          # 生成网站到 build/site/
bash book/build_pdf.sh                 # 生成 PDF 到 build/
```

两处构建都要求 `manuscripts/` 下 16 章齐备。写作进行中可先用 `bash book/build_pdf.sh --chapter N` 单章预览。

File: manuscripts/10-逆向设计与多目标材料设计.md
# 第 10 章 逆向设计与多目标材料设计

为一款二氧化碳分离膜找到候选聚合物，要求同时满足高选择性、高渗透率、可溶液加工与热稳定。性质之间互相牵制：提高链刚性通常提高选择性却降低渗透率，增加极性基团改善选择性却可能牺牲加工性。正向模型能从结构算性质，逆向设计却要从目标性质反推结构，而且目标不止一个、约束不止一条。

这一章把逆向设计写成带约束的多目标优化问题。可行域由可合成、可加工与稳定性约束共同定义，多个目标冲突时只能给出 Pareto 前沿。判断一个设计流程是否有效，看它在给定预算下把海量候选缩到可验证规模的比例。

本章沿一条从问题到落地的路线展开。10.1 定义正问题、逆问题与可行域；10.2 与 10.4 分别给出优化式与生成式两条候选来源；10.3 处理多目标权衡；10.5 收束到筛选漏斗与合成验证。10.6 把搜索空间与六类搜索策略并列，给出每类的适用条件、代价与失效模式；10.7 展开多目标的标量化、权重敏感性与超体积；10.8 讨论约束施加的位置，并把可合成性作为硬约束放到筛选流程里；10.9 给出稳健设计：预测必须带不确定度，排序必须用「均值加区间」；10.10 给出设计流程的评估指标；10.11 用两个真实搜索空间走通一次枚举、筛选与 Pareto 排序；10.12 到 10.16 回顾代表工作、做定量对比、给出实践流程与选型决策。做工程设计的读者可以沿 10.1 → 10.5 → 10.6 → 10.9 → 10.11 → 10.14 → 10.15 直接走通。

## 10.1 逆向设计问题

逆向设计把"结构到性质"的正向映射反过来求解，它与第 8 章的反问题同源，但目标不是重建唯一结构，而是在可行域内找到满足多目标的候选集合。读图 10-1 的闭环时，先确认约束在哪一步施加，再看验证结果如何回到模型。

### 10.1.1 正问题与逆问题

正问题给定结构 $x$ 求性质 $y=f(x)$，可由预测模型或模拟求解；逆问题给定目标 $y^*$ 求结构

$$x^*\in f^{-1}(y^*)=\{x:f(x)=y^*\}$$。

逆问题通常多解甚至不可解。性质空间的可达集 $\mathcal Y_\text{reach}=f(\mathcal X)$，目标 $y^*\notin\mathcal Y_\text{reach}$ 时无解，需要放宽目标或扩大结构空间。与第 8 章的表征反问题同源，处理方式是引入先验与约束、接受多解，并用不确定度标记低置信区。逆问题的目标因此不是唯一解，而是一个满足约束的候选集合。多解程度用原像的基数 $|f^{-1}(y^*)|$ 度量；以贝叶斯形式写出，后验 $p(x\mid y^*)\propto p(y^*\mid x)p(x)$ 把先验与似然都计入。[^inverse]

原像基数给出两类完全不同的困难。第一类是多解：$|f^{-1}(y^*)|$ 很大，一个目标对应大量结构，算法必须在其中做选择，选择依据来自约束与稳健性。第二类是不可达：$|f^{-1}(y^*)|=0$，目标落在可达集之外，任何优化器通常都只能给出最接近的可行点。区分两者的办法是先估计可达集：用代理模型在大批随机或生成结构上扫一遍，看目标值能到哪，再判断目标是否需要放宽。把不可达目标当成优化问题去解，会得到一个"最优但没用"的候选。

可达集的估计本身有代价。目标空间维数为 $m$ 时，估计可达集需要覆盖 $m$ 维空间；均匀网格的样本数随维数指数增长，因此实际做法是用代理模型主动采样边界，或直接用生成模型采样目标条件下的结构。第 6 章的代理模型与第 11 章的贝叶斯优化分别给出这两条路线的工具。

### 10.1.2 目标与约束

把设计需求拆成目标与约束。目标是要优化的性质，如选择性、渗透率、玻璃化转变温度；约束是必须满足的条件，如可合成、可溶液加工、热稳定、成本上限。硬约束不可违反，软约束允许以代价换取。可行域

$$\mathcal F=\{x:g_j(x)\le0,\ h_k(x)=0\}$$

由约束共同定义，它往往远小于化学空间，且可能不连通，这决定了搜索必须先保证可行再谈最优。第 4 章的目标性质分级与第 9 章的可合成性前置在此处汇合。

可行域的两个性质决定搜索策略。第一是相对体积：可行域占结构空间的比例通常极小，在无规共聚物序列空间里，满足规则库组合语法（拓扑与单体种类约束）的比例约为 $5.7\times10^{-69}$ `[复算]`——这是理论序列组合空间中的占比，不是真实反应条件下的可及范围；真实可合成性还取决于单体可得性、反应与动力学（第 12 章），该数字只用于说明搜索空间的量级。[^chemspace] 第二是连通性：约束常把可行域切成多个连通分量，梯度类方法会在一个分量内收敛，看不到另一个分量。可行域比例极小时，先枚举再筛选通常不可行，通常必须先构造性地产生可行候选；可行域不连通时，多起点搜索或群体方法比单点方法合适。

> **图 10-1：逆向设计闭环（已配正文图）**

![逆向设计是"目标与约束→候选生成→性质预测→筛选→合成验证→数据回流"的闭环，生成式与优化式两种候选来源汇入候选生成（示意图）。](ch10/figure-10-1-inverse-design-loop.svg)

*图 10-1　逆向设计闭环。目标与约束先定义可行域，候选由生成式与优化式两条路线产生，经性质预测与逐级筛选后进入合成验证，验证结果回流到数据集与模型。（证据：示意）*

## 10.2 优化式逆向设计

优化式逆向设计把问题写成在结构空间上求极值，用代理模型替代昂贵的性质评估。

### 10.2.1 目标函数

最直接的写法是

$$\max_{x\in\mathcal F}\ \hat f(x),$$

$\hat f$ 为第 6 章训练的代理模型。结构空间离散且巨大，梯度不可得，常用无梯度方法：遗传算法对结构做选择、交叉与变异；模拟退火以概率 $\exp(-\Delta/T)$ 接受劣解跳出局部最优；或把结构编码为可微表示后做梯度上升。代理模型的误差直接进入最优解，因此目标函数应结合不确定度，改用采集函数

$$\max_x\ \big(\hat f(x)+\kappa\,\hat\sigma(x)\big),$$

$\kappa$ 控制探索程度，与第 11 章的贝叶斯优化一致。代理模型的精度由训练数据量决定，数据需求按幂律反解：目标误差 0.2 需约 45 条样本 `[复算]`，收紧到 0.1 需约 400 条 `[复算]`。[^learning]

采集函数里的 $\kappa$ 不是超参数装饰，而是风险偏好的显式表达。$\kappa$ 越大，算法越愿意选预测不确定的候选；$\kappa=0$ 退化为纯利用，会在代理模型误差最大的区域做出错误承诺。选择 $\kappa$ 的依据是目标性质对错误的容忍度：性质错了会导致整批合成报废时取较大的 $\kappa$，只用于排序筛选时取较小的 $\kappa$。把 $\kappa$ 与所用代理模型、训练集规模一起记录，是优化式逆向设计可复现的最低要求。

代理模型的误差还有一个方向性问题：它未必随机。训练集里某类结构多、另一类少时，模型对少数类的误差系统性偏大，采集函数会同时奖励"预测值高"和"不确定度高"的少数类候选，把探索推向数据最稀疏的方向。这与第 11 章的分布外检测是同一个问题。工程做法是在采集函数之外加一个可行性或分布距离的硬过滤，把明显外推的候选直接排除，而不是让 $\kappa$ 独自承担。

### 10.2.2 约束与可行域

约束在优化中的处理分三种。罚函数把违反量加入目标，

$$\max_x\ \hat f(x)-\lambda\sum_j\max\big(0,g_j(x)\big),$$

$\lambda$ 增大使解趋近可行域。投影在每步更新后把解映射回可行域，$\Pi_{\mathcal F}(x)=\arg\min_{x'\in\mathcal F}\|x-x'\|$。重参数化让搜索只产生可行结构，$x=\phi(u)$、$u\in\mathcal U$。罚函数实现简单但对权重敏感，投影与重参数化保证可行但可能限制搜索范围。可合成性常用硬过滤实现，把不可合成结构直接排除，而不是作为软约束。

三种处理的差别在什么时候付代价。罚函数把不可行解留在搜索过程里，代价是这些解仍会被评估，若评估昂贵就是纯浪费；投影每一步都要解一次到可行域的最小距离问题，代价是每步一次子问题；重参数化把约束编译进候选生成器，搜索过程中没有不可行解，代价是生成器的设计工作量。选择依据是评估代价与约束的复杂度：评估便宜、约束简单时用罚函数；约束可投影、评估昂贵时用投影或重参数化。10.8 把这三种方式与可合成性的位置单独展开。

## 10.3 多目标与权衡

多目标之间通常无法同时最优，正确的交付是 Pareto 前沿而非单点。

### 10.3.1 Pareto 前沿

称 $x_a$ 支配 $x_b$，如果 $x_a$ 在所有目标上不差、且至少一个目标更好：

$$x_a\preceq x_b\iff \forall i,\ f_i(x_a)\ge f_i(x_b)\ \text{且}\ \exists i,\ f_i(x_a)>f_i(x_b)$$。

Pareto 前沿是互不支配的解集合

$$\mathcal P=\{x\in\mathcal F:\nexists x'\in\mathcal F,\ x'\preceq x\}$$。

前沿给出权衡的全貌：提高选择性要付出多少渗透率代价，可以从前沿斜率读出。解集的覆盖程度用超体积指标衡量，

$$\mathrm{HV}(\mathcal S)=\Lambda\!\left(\bigcup_{x\in\mathcal S}[f(x),r]\right)$$

度量解集相对参考点 $r$ 支配的区域，越大越好。设计者在前沿上按偏好选点，而不是让算法替其决定权重。

支配关系有一个容易忽略的前提：它假设目标值精确可比。当两个候选的目标值落在彼此的预测区间内时，"谁支配谁"本身不确定，此时应改用区间支配：$x_a$ 稳健支配 $x_b$ 当且仅当 $x_a$ 在每个目标上的区间下界不低于 $x_b$ 的区间上界。区间支配把支配关系从点推广到区间，10.9 展开。

> **图 10-2：Pareto 前沿（已配正文图）**

![多目标冲突时交付的是 Pareto 前沿而非单点，膝点是边际收益骤降处、常作默认折中，端点对应单一目标的极限（图中为示意数据，非实测）。](ch10/figure-10-2-pareto-front.svg)

*图 10-2　Pareto 前沿。可行域样本中互不支配的解连成前沿曲线，前沿上方的候选被支配。端点对应单一目标的极限，膝点是边际收益骤降处，常作为默认折中。图中为示意数据，非实测。（证据：示意）*

> **练习 10-1〔核心〕：Pareto 前沿**
>
> 对同一组候选与两个冲突目标计算 Pareto 前沿，比较加权和、$\varepsilon$-约束与切比雪夫标量化在覆盖前沿形状上的差异，说明权重法为什么无法覆盖非凸前沿段。候选集 $10^{4}$ 个，目标为选择性与渗透率，三种标量化方法各生成 50 个解。
>
> 条件：需要运行本书配套仓库的 `calculations/` 复算模块（learning-curve），并查阅本书参考文献中的 ^\[120\]^。

加权和只能覆盖凸前沿段，$\varepsilon$-约束与切比雪夫可覆盖非凸段；前沿膝点对应两种性能较均衡的候选。前沿上每一点都是一组目标组合，设计者据此判断愿意用多少渗透率换多少选择性。

### 10.3.2 标量化与偏好

把多目标化为单目标有三类方法。加权和 $\max\sum_i w_i f_i(x)$ 只得到凸前沿上的点；$\varepsilon$-约束把 $m-1$ 个目标转为约束、只优化一个

$$\max f_1(x)\quad\text{s.t.}\quad f_i(x)\ge\varepsilon_i,\ i\ge2,$$

可覆盖非凸段；切比雪夫法最小化到理想点的最大加权偏差

$$\min_x\ \max_i\ w_i\big|f_i(x)-z_i^{*}\big|,$$

$z^{*}$ 为理想点，通过权重均匀扫描覆盖整个前沿。权重或偏好由设计者给出，必须做敏感性分析：权重微扰下最优解是否稳定，前沿上相邻解的差异是否可分辨。把权重当作用户输入显式记录，比让算法隐含决定更可复现。

权重敏感性可以用翻转率量化。设 $w$ 为权重向量、$\delta w$ 为微扰，翻转率

$$\mathrm{flip}=\Pr_{w}\Big[\arg\max_x\sum_i w_i f_i(x)\neq\arg\max_x\sum_i (w_i+\delta w_i)f_i(x)\Big]$$。

翻转率低表示选择在权重不确定下仍稳健。工程上还有一条更严的判据：把权重微扰后的最优解与次优解都取出来，若两者的目标值差异小于预测区间宽度，则它们在实际意义上不可分辨，应把它们都保留到验证阶段，而不是只交一个。这一条把 10.3 的偏好分析与 10.9 的不确定度分析连起来。

## 10.4 生成式逆向设计

生成式逆向设计直接建模目标性质条件下的结构分布，用采样替代优化，天然给出多样候选。

### 10.4.1 条件生成

用第 9 章的条件生成建模 $p(x\mid c)$，$c$ 为目标性质或组成。采样得到一批候选，再用独立性质预测器评估其真实性质，保留满足条件者。条件满足率

$$\mathrm{CSR}=\frac{1}{N}\sum_{i=1}^{N}\mathbf 1\big[f(x_i)\in\mathcal C\big],$$

$\mathcal C$ 为目标性质区间。生成式的优势是并行产出大量多样候选、且可注入组成与序列约束；代价是条件满足率有限，必须配合筛选。可合成性在生成阶段用硬过滤或奖励施加。[^smipoly]

条件满足率与筛选代价直接相关。若条件满足率为 $p_c$，要得到 $k$ 个满足条件的候选，期望采样数为 $k/p_c$ `[复算]`。$p_c$ 很低时，生成器的采样量按 $1/p_c$ 放大，而筛选评估同样放大。判断条件生成是否划算，先估 $p_c$：$p_c$ 高于约 0.1 时采样加筛选可行；低于 0.01 时，应改用更强的条件约束、把目标改成区间条件，或回到优化式搜索。把 $p_c$ 与目标区间宽度一起报告，才能比较不同条件生成方案。

条件的形式影响 $p_c$。点条件 $f(x)=c$ 要求精确命中，$p_c$ 通常很低；区间条件 $f(x)\in[c_1,c_2]$ 放宽了要求，$p_c$ 明显上升；序条件 $f(x)\ge c$ 只要求单向，$p_c$ 更高但候选偏向边界。目标性质是连续量时，区间条件是默认选择；只有目标本身是离散类别时才用点条件。条件区间的宽度由下游容忍度决定，不能为了让 $p_c$ 好看而随意放宽。

### 10.4.2 潜空间优化

在 VAE 或编码器的连续潜空间上做优化，把离散结构搜索变成连续搜索：

$$z^*=\arg\max_{z}\ \hat f\big(\mathrm{Dec}(z)\big),$$

再解码 $x^*=\mathrm{Dec}(z^*)$。潜空间连续且低维，优化效率高；但解码可能有误差，潜空间中的最优点解码后不一定满足目标，

$$\hat f\big(\mathrm{Dec}(z^*)\big)-\max_{x}\hat f(x)\le\epsilon_\text{dec},$$

因此需要解码–评估–再优化的迭代。潜空间优化与第 11 章的贝叶斯优化直接衔接，两者都在闭环中用每次评估的结果决定下一次搜索。[^closedloop]

潜空间搜索的失效模式有两种。第一种是解码误差：潜空间里连续移动时，解码器在训练分布之外给出不合法或性质突变的分子，优化器沿着潜空间梯度走到一个解码后性质很差的点。诊断办法是把解码后的分子重新编码，比较 $z$ 与 $\mathrm{Enc}(\mathrm{Dec}(z))$ 的距离，距离大的区域是解码不可靠区。第二种是潜空间维度选择：维度太低，不同结构被压缩到同一点，优化器找不到区分；维度太高，潜空间稀疏，贝叶斯优化在稀疏空间里样本效率下降。常见做法是把潜空间维度取到重构误差不再显著下降的最小值，并在这个维度上做优化。

潜空间方法的高分子专用版本把重复单元或序列编码到潜空间，再在潜空间里做条件优化。[^latent] 对高分子，潜空间还要携带链长与序列信息：只编码重复单元会丢掉序列自由度，只编码序列会丢掉聚合度。把链长作为显式条件、序列作为潜变量，是高分子潜空间设计常见的分解方式。

## 10.5 从候选到材料

候选只有经过多级筛选与合成验证才算落地，筛选漏斗把每一步的过滤比与代价显式化。

### 10.5.1 筛选漏斗

漏斗由若干级过滤组成，每级用不同成本的判据：有效性解析、可合成性过滤、性质预测与不确定度筛选、加工与稳定性判据、成本估算。设第 $i$ 级的通过率为 $r_i$、单次评估代价为 $c_i$，候选从 $N_0$ 降到

$$N_k=N_0\prod_{i=1}^{k}r_i,\qquad \text{total cost}=\sum_{i=1}^{k}N_{i-1}c_i$$。

把便宜且通过率低的过滤放在前面，能最大程度节省后续昂贵评估。取 $N_0=10^{6}$、五级通过率 $0.9,0.5,0.2,0.5,0.2$ `[示意]`，则 $N_5=9\times10^{3}$ `[复算]`；若各次评估代价按无量纲相对单位递增 $1,10,10^{2},10^{3},10^{4}$ `[示意]`，总代价约 $5.95\times10^{8}$ 个相对单位 `[复算]`，其中后两级占九成；这是相对代价核算，不是墙钟时间。把顺序颠倒，昂贵评估的输入从 $10^{4}$ 量级变成 $10^{6}$ 量级，总代价上升一个数量级以上 `[复算]`。可合成性过滤在这一层只施加组合语法与拓扑约束，其通过比例在无规序列空间低到 $10^{-69}$ 量级 `[复算]`，在嵌段空间为 1.00 `[复算]`。[^chemspace] 无规序列空间的这个比例是满足规则库组合语法（拓扑与单体种类约束）的理论序列占比，不是真实反应条件下的可及范围；真实可合成性还取决于单体可得性、反应与动力学（第 12 章），只用于说明搜索空间的量级，不能当作实验可及范围。高通量筛选气体分离膜与热导率聚合物的研究都遵循这一结构：先用代理模型扫过大库，再对少量候选做高精度计算或实验。[^gas][^thermal]

> **图 10-3：筛选漏斗（已配正文图）**

![筛选漏斗用逐级过滤把候选缩到可验证规模，组合语法过滤的通过比例在嵌段空间为 1.00、在无规空间约 $5.7\times10^{-69}$（理论序列组合空间占比，非实验可及范围），其余通过率与代价为示意值。](ch10/figure-10-3-screening-funnel.svg)

*图 10-3　筛选漏斗。五级过滤自有效性解析到成本估算逐级收窄，每级标注通过率与单次评估代价。组合语法过滤的通过比例在嵌段空间为 1.00、在无规空间约 $5.7\times10^{-69}$，其余通过率与代价为示意值；无规空间的比例为理论序列组合空间中的占比，不是真实反应条件下的可及范围；单次评估代价为无量纲相对单位，不是墙钟时间。数值来源：`chemical-space-block/random.json` 与示意参数。（证据：复算／示意）*

> **练习 10-2〔核心〕：筛选漏斗**
>
> 给定各过滤级的通过率与单次评估代价，核算从初始候选到可验证规模所需的评估次数与总代价，比较不同过滤顺序的差异，说明把廉价过滤前置的收益。初始候选 $10^{6}$，五级过滤，通过率与代价见题干表，目标为把候选缩到 $10^{1}$。
>
> 条件：需要运行本书配套仓库的 `calculations/` 复算模块（closed-loop），并查阅本书参考文献中的 ^\[128\]^。

廉价前置顺序的总评估次数比昂贵前置低一个数量级以上；漏斗把 $10^{6}$ 缩到 $10^{1}$ 时，实验验证只发生在末端，前四级都在计算中完成。

漏斗的每一级都可以写成通过率与代价的乘积，但不确定性也在逐级放大。性质预测级的通过率依赖代理模型的判据；若判据用点预测 $f(x)\in\mathcal C$，则模型误差会系统性地改变通过率。用区间判据——要求预测区间整体落在 $\mathcal C$ 内——可以把不确定度纳入筛选，代价是通过率下降。把判据从点改成区间，是在漏斗里引入 10.9 稳健设计的最直接方式。

### 10.5.2 合成与验证

漏斗末端给出少量候选，进入合成与验证。选择最终候选时在 Pareto 前沿上按偏好取舍，并做权重敏感性分析：权重微扰下的翻转率（定义见 10.3.2）衡量选择的稳健性，翻转率低表示选择稳健。合成路线由第 12 章的可合成性与反应预测给出，验证结果 $(x_\text{exp},y_\text{exp})$ 回流到数据集，更新代理模型与可行域，形成第 11 章与第 13 章的闭环。验证得到的负结果同样保留，用于收紧约束。

> **练习 10-3〔核心〕：多目标权重**
>
> 在 Pareto 前沿上比较不同权重组合选出的候选，计算权重微扰下最优解的翻转率，说明偏好设置对最终选择的影响，并给出稳健的默认权重区间。两个目标，前沿上 50 个解，权重在 0.1–0.9 间扫描，微扰幅度 5%。
>
> 条件：需要运行本书配套仓库的 `calculations/` 复算模块（learning-curve），并查阅本书参考文献中的 ^\[18\]^。

膝点附近候选在权重微扰下最稳定，前沿端点附近翻转率高；默认权重应取在膝点区域。把权重与翻转率一起报告，比只给一个"最优"候选更能反映设计的稳健程度。[^genome]

## 10.6 搜索空间与搜索策略

前五节把逆向设计写成优化问题，但没有回答一个前置问题：在什么样的空间上、用什么策略去搜。搜索空间的规模决定策略可行性，策略的代价结构决定预算分配。这一节把搜索空间与六类策略并列，给出每类的适用条件、代价与失效模式。

### 10.6.1 搜索空间的规模与结构

搜索空间是设计变量取值的集合。对共聚物设计，变量包括单体种类、链长、序列排列与组成；空间规模由这些变量的组合数决定。同一个化学直觉下的"设计共聚物"，在不同分辨率下是四个数量级完全不同的空间。

取 $N=10$ 种单体、链长 $L=100$ 的共聚物：无规序列空间是 $N^{L}=10^{100}$ `[复算]`；固定配比 1:1 的组成约束把空间降到 $1.0\times10^{29}$ `[复算]`；两嵌段空间是有序单体对与嵌段分点的组合，仅为 $N(N-1)(L-1)=8910$ `[复算]`。[^chemspace] 三个空间相差近百个数量级，可用的搜索策略完全不同。

规模之外还有结构。搜索空间通常不是均匀的：一部分维度对目标性质影响大，另一部分几乎不影响。把不影响目标的维度固定，有效维度下降，搜索难度随之下降。两嵌段空间里，单体对决定化学相互作用，嵌段长度决定形貌与力学，两者都可能重要；无规空间里，序列排列对玻璃化转变温度的影响弱于组成，但对自组装形貌影响强。识别有效维度的方法是对每个变量做敏感性分析或方差分解，把方差贡献低于阈值的变量固定或离散化。

可行域把搜索空间进一步切小。可行域由可合成、可加工与稳定性约束定义，其相对体积可以极小。规则式可合成库把链上不同单体种类限制为至多两种时，满足该组合语法（拓扑与单体种类约束）的序列占无规空间的比例约为 $5.7\times10^{-69}$ `[复算]`——这是理论序列组合空间中的占比，不代表实际反应收率或热力学可行性；可合成性另由单体可得性、反应与动力学决定（第 12 章）。[^chemspace] 这个数字的含义是：在无规空间里"先枚举再筛选"在数量级上通常不可行，必须换一种构造方式，或把空间限制到该语法覆盖的子空间。

| 搜索空间（$N=10$、$L=100$） | 规模 | 能否枚举 | 证据 |
| --- | --- | --- | --- |
| 无规序列（全部） | $10^{100}$ | 否 | 复算 |
| 无规序列（1:1 组成约束） | $1.0\times10^{29}$ | 否 | 复算 |
| 无规序列（满足规则库组合语法） | $5.7\times10^{31}$ | 否 | 复算 |
| 两嵌段（全部） | 8910 | 是 | 复算 |

表里的"能否枚举"按单机预算判断：$10^{8}$ 量级以下可枚举，$10^{29}$ 以上不可枚举，中间地带取决于单次评估代价。这张表给出的第一个设计决定是：先确认目标空间是否可枚举；可枚举就直接枚举，不可枚举才引入搜索策略。

### 10.6.2 六类搜索策略

按"候选从哪里来"与"用什么信号指导搜索"，把常用策略分成六类。

**枚举（enumeration）** 逐一生成空间中的候选并评估。它的适用条件最严格：空间可枚举、单次评估便宜。代价线性于空间规模，$N$ 个候选就是 $N$ 次评估。失效模式是空间不可枚举时直接不可用，或空间可枚举但评估昂贵时预算爆炸。枚举的价值在于完备性：在可枚举空间里，枚举加筛选给出的是全局结果，不含搜索算法的随机性。

**进化搜索（evolutionary search）** 维护一个候选种群，用选择、交叉与变异迭代。它适用于离散结构、目标函数梯度不可得的情形。代价是代数乘以种群规模再乘以单次评估代价，$G\times P\times c$。失效模式是早熟收敛与多样性丧失：选择压力过大时种群退化为少数几个结构的近邻，搜索停在局部最优。多目标版本用非支配排序与拥挤度维持多样性，[^nsga2] 高分子序列设计中的图遗传算法把交叉与变异定义在分子图上。[^jensen]

**潜空间搜索（latent space search）** 先用编码器把结构映到连续潜空间，再在潜空间里用梯度或贝叶斯优化找目标点，最后解码。它适用于已有可用编码器的情形。代价是编码–解码加评估，其中解码器每步都要调用。失效模式是解码误差与分布外：潜空间中的最优点解码后可能不合法或性质突变。[^latent]

**条件生成（conditional generation）** 直接建模目标条件下的结构分布 $p(x\mid c)$，采样得到候选再筛选。它适用于有性质条件数据的情形。代价是采样加筛选，采样量按条件满足率的倒数放大。失效模式是条件满足率低：目标区间太窄时，生成器的采样大部分落在区间外，有效候选比例很低。[^condmol][^cvae]

**贝叶斯优化（Bayesian optimization，BO）** 用代理模型与采集函数在探索与利用之间权衡，序贯选择下一个评估点（方法定义见 11.2）。它适用于评估昂贵、设计变量维度较低的情形。代价是评估次数乘以单次评估代价，加每次代理模型重训。失效模式是维度灾难与序贯瓶颈：高斯过程的样本效率随维度上升迅速下降；纯序贯搜索无法并行，实验通量受限于单次评估时长。[^bo][^snoek][^gpml]

**强化学习（reinforcement learning，RL）** 把设计写成序列决策，用奖励信号训练策略，逐步构造结构。它适用于序列决策、奖励可计算的情形。代价是奖励设计与策略训练，通常需要大量模拟评估。失效模式是奖励黑客与样本低效：策略会找到奖励函数未预期的捷径，例如生成重复的、奖励高但化学上无意义的结构。[^reinvent][^gcpn]

> **图 10-4：六类搜索策略（已配正文图）**

![六类搜索策略按适用条件、代价与失效模式排布：枚举、进化搜索、潜空间搜索、条件生成、贝叶斯优化与强化学习。](ch10/figure-10-4-search-strategies.svg)

*图 10-4　六类搜索策略。每类给出适用条件、代价结构与失效模式。（证据：示意）*

六类策略不是互斥的。工程流程常见组合是：用条件生成或进化搜索产出候选集合，用代理模型批量筛选，对少数候选做贝叶斯优化精修，最后用强化学习或遗传算法在潜空间里做局部搜索。组合的顺序遵循一个原则：把便宜且覆盖广的策略放在前面，把昂贵且精细的策略放在后面。

> **ML Box　为什么贝叶斯优化比随机搜索省样本**
>
> 随机搜索在 $M$ 个候选里找前 $p$ 比例的好候选，首次命中的期望试验数是 $1/p$。目标比例 $p=10^{-3}$ 时，随机搜索平均要 1000 次评估才命中第一个；贝叶斯优化用代理模型把已评估点的信息传播到邻近区域，把搜索集中在预测好且不确定的区域，等效试验数按声明的加速比下降。[^closedloop] 加速比不是常数：它随设计维度上升而下降，维度高到几十时，高斯过程的样本效率优势基本消失。BO 省样本的前提是目标函数光滑、维度低、评估昂贵；三个条件缺一个，BO 的收益就有限。

### 10.6.3 策略的代价与失效模式

把六类策略的代价结构放在同一张表，可以看出预算分配的位置。

| 策略 | 评估次数 | 单次额外代价 | 主要失效模式 | 诊断信号 |
| --- | --- | --- | --- | --- |
| 枚举 | $N$（空间规模） | 无 | 空间不可枚举 | 空间规模超过预算 |
| 进化搜索 | $G\times P$ | 选择与变异 | 早熟、多样性丧失 | 种群结构相似度上升 |
| 潜空间搜索 | 优化步数 | 每步解码 | 解码误差、分布外 | 重编码距离变大 |
| 条件生成 | $k/p_c$ | 每步采样 | 条件满足率低 | 有效候选比例低 |
| 贝叶斯优化 | 序贯评估数 | 代理重训 | 高维、批量受限 | 采集函数反复选边界点 |
| 强化学习 | 训练与采样 | 奖励计算 | 奖励黑客、样本低效 | 奖励升而独立指标不升 |

表里的"评估次数"是策略本身的量级，不含筛选漏斗的过滤。"单次额外代价"是策略每产生一个候选要额外付的代价。两类代价相乘得到总预算，这决定了在给定预算下每种策略能覆盖多少候选。策略选择因此不是"哪个算法更好"，而是"在给定空间与预算下哪个策略的覆盖与失效风险可接受"。

失效模式的诊断信号要写进流程。进化搜索监控种群平均相似度，相似度超过阈值就注入随机个体；潜空间搜索监控重编码距离，距离超过阈值就退回离散搜索；条件生成监控有效候选比例，比例过低就放宽条件区间；贝叶斯优化监控采集函数是否反复选择边界点，若是则检查维度或改用批量采集；[^batch] 强化学习监控奖励与独立指标的相关性，相关性下降说明出现奖励黑客。把诊断信号与策略绑定，是把搜索策略从"跑一次看结果"变成"可监控流程"的关键。读图 10-4 时先看空间是否可枚举，再看评估是否昂贵、是否有可用编码器与条件数据，最后按代价结构选策略；每类策略的失效模式对应一条诊断信号。

> **论文 Box　图遗传算法与蒙特卡洛树搜索：不用生成模型也能搜化学空间**
>
> Jensen 2019 用图遗传算法在分子图上做交叉与变异，配合蒙特卡洛树搜索做局部探索，在多个分子设计基准上与当时最好的生成模型比较。[^jensen] 它的意义不在某个基准分数，而在给出一个对照：不训练生成模型、只靠结构空间的进化算子，也能在化学空间里有效搜索。对高分子，这条路线的好处是候选天然合法（交叉与变异在图上定义）、无需编码器、可注入可合成性约束；代价是评估次数多，适合评估便宜的代理模型筛选，不适合评估昂贵的实验闭环。把生成模型与进化搜索对比时，要固定评估预算而不是固定代数，否则两者不可比。

## 10.7 多目标设计的展开

10.3 给出了多目标的定义，这一节把标量化、权重敏感性与前沿覆盖展开到可计算的程度。

### 10.7.1 加权和与权重敏感性

加权和把多目标压成一个标量 $\sum_i w_i f_i(x)$，优化它得到前沿上的一个点。它的局限可以用几何说明：加权和的最优解一定落在前沿的凸包上，前沿的非凸段——向原点凹进去的部分——无论权重怎么取都到不了。一个候选在前沿的非凸段上，意味着存在另一组候选，它们的凸组合在目标上更好；加权和只会选到那个凸组合的端点，跳过非凸段本身。

这个局限可以量化。用 10.11 的两嵌段算例，在 80 个非支配目标点上均匀扫描权重，加权和只到达其中 5 个，覆盖率 $5/80=6.25\%$ `[复算]`。[^pareto] 剩下的 75 个点都不是加权和意义下的最优解。这不是算法没调好，而是加权和的数学性质：非凸前沿段不可达。

权重敏感性是加权和的第二个问题。权重是人给的，微扰 $\delta w$ 会让最优解在相邻点之间跳。翻转率高的区域说明选择对权重不确定，报告时应给出翻转率而不是单一权重下的结果。工程做法是把权重当作设计变量的一部分，在前沿上同时标出每个点被哪些权重区间选中；落在宽权重区间的点比落在窄区间的点更稳健。

> **失败 Box　只给一个"最优"点：权重被藏起来了**
>
> 一个设计流程在内部用了固定的权重 $w=(0.5,0.5)$，只输出一个"最优"候选。评审问：为什么不是另一个选择性更高、渗透率略低的候选？回答是"权重就是这样设的"。问题在于权重从未被显式记录，也没有做过敏感性分析。换成 $w=(0.6,0.4)$，最优候选就变了。修法是把权重当作用户输入显式记录，交付 Pareto 前沿加权重敏感性，而不是一个被隐藏权重选出的点。单点最优只在权重明确且稳定的前提下才成立，否则它掩盖的是设计者的偏好，而不是问题的解。

### 10.7.2 ε-约束与切比雪夫

$\varepsilon$-约束把 $m-1$ 个目标转为约束，只优化一个目标。它通过扫描约束阈值覆盖前沿，包括非凸段。在上面的算例里，对渗透率代理设置 21 个阈值、每个阈值下最大化选择性代理，可到达 20 个前沿点，覆盖率 $20/80=25\%$ `[复算]`。[^pareto] 比加权和高一个量级，但仍不到全部，因为阈值网格有限、且部分阈值下最优解重复。读图 10-5 时看非凸段上有没有点：加权和集中在前沿上端，非凸段无点；$\varepsilon$-约束沿前沿铺开但仍有缺口。

切比雪夫法最小化到理想点的最大加权偏差（式见 10.3.2），其中 $z^{*}$ 是各目标单独最优组成的理想点。切比雪夫法的等值线是方的，通过权重均匀扫描可以覆盖非凸段，是加权和与 $\varepsilon$-约束之外的第三条路。它的代价是每个权重都要解一个极小极大问题，且理想点 $z^{*}$ 需要先分别求解各单目标问题。

三种标量化方法的差别可以列成表。

| 方法 | 覆盖凸段 | 覆盖非凸段 | 权重敏感性 | 额外代价 |
| --- | --- | --- | --- | --- |
| 加权和 | 是 | 否 | 高 | 无 |
| $\varepsilon$-约束 | 是 | 是 | 中（阈值敏感） | 每阈值一次约束优化 |
| 切比雪夫 | 是 | 是 | 中 | 每权重一次极小极大 |

表中的"权重敏感性"指结果对参数微扰的稳定程度。加权和只覆盖凸段，是三者中在原理上不完整的一个；$\varepsilon$-约束与切比雪夫都完整，选择取决于约束是否容易表达、单目标求解是否便宜。

### 10.7.3 超体积与前沿覆盖

当解集是一整条前沿而不是一个点时，需要标量指标比较两个解集。超体积（hypervolume，HV）是相对参考点 $r$ 的支配区域面积（高维时为体积），

$$\mathrm{HV}(\mathcal S)=\Lambda\!\left(\bigcup_{x\in\mathcal S}[f(x),r]\right),$$

其中 $[f(x),r]$ 是以 $f(x)$ 与 $r$ 为对角的目标空间超矩形，$\Lambda$ 是勒贝格测度。HV 越大，解集支配的区域越大，前沿越靠上、越铺开。[^hypervolume]

在两嵌段算例里，80 个前沿点相对参考点 $(0,0)$ 的 HV 为 $0.700$ `[复算]`。[^pareto] 这个数可以拆开用：加入一个新候选后 HV 的增量就是该候选对解集的边际贡献，增量接近零说明候选落在已有前沿内部，不值得再做实验。多目标贝叶斯优化直接把期望超体积提升（expected hypervolume improvement）当作采集函数，选择能最大化 HV 增量的下一个评估点。[^ehvi]

> **图 10-5：标量化方法对非凸前沿的覆盖（已配正文图）**

![标量化方法对非凸前沿的覆盖：加权和只到达 5 个前沿点，ε-约束到达 20 个，其余前沿点两种方法都到不了。](ch10/figure-10-5-scalarization.svg)

*图 10-5　标量化方法对非凸前沿的覆盖。灰点为被支配目标点，蓝线为 Pareto 前沿（80 点），橙色方块为加权和最优解（5 个），绿色三角为 $\varepsilon$-约束最优解（20 个）。数值来自声明代理模型的两嵌段枚举结果。（证据：复算）*

HV 依赖参考点，报告时必须给出参考点。参考点通常取略低于所有目标最差值的点；参考点选得太低，HV 对前沿末端的点不敏感；选得太高，HV 主要由少数极端点决定。比较两个解集时参考点必须一致，否则 HV 不可比。HV 的另一个限制是它只看支配区域，不看解集在目标空间的分布：两个解集可以有相同 HV 而一个集中在膝点、一个分散在两端。评估前沿时把 HV 与多样性指标一起报告。

### 10.7.4 为什么交付 Pareto 前沿而非单点

单点最优隐含一组权重。当权重来自设计者、且设计者自己也不确定时，单点把不确定性藏了起来。交付 Pareto 前沿有三个理由。

第一，偏好常常在看完前沿之后才形成。设计者在看到"再提高 5% 选择性要牺牲 20% 渗透率"这条权衡之前，无法判断哪个权重合适。前沿把权衡的全部选项摆出来，让偏好建立在实际代价之上。

第二，前沿保留未来变化的空间。材料的使用场景、成本约束与法规会变；今天被权重压到前沿内部的候选，明天可能因为约束变化而变得相关。保留前沿等于保留一组备选。

第三，前沿让权重敏感性可计算。单点没有可比对象，无法判断权重微扰下选择是否翻转；前沿上相邻点的差异可以直接读出翻转率。

工程上，前沿交付的默认折中是膝点：在膝点附近，两个目标都较均衡，且权重微扰下最稳定。端点对应单一目标的极限，通常不作为默认候选。把膝点、端点和若干中间点一起交给下游验证，是比单点更稳健的交付方式。

## 10.8 可行域与约束的施加位置

约束什么时候施加，决定搜索是否浪费预算。这一节把三类约束处理方式并列，并单独讨论可合成性作为硬约束的位置。

### 10.8.1 硬约束、罚函数与重参数化

约束处理分三类。硬约束（hard constraint）把违反约束的候选直接排除：搜索前过滤，或搜索中投影。它保证进入昂贵评估的候选都可行，代价是可能把可行域切掉一部分、或需要解投影子问题。罚函数（penalty）把违反量乘上权重加进目标，

$$\max_x\ \hat f(x)-\lambda\sum_j\max\big(0,g_j(x)\big),$$

实现简单，但 $\lambda$ 的取值影响结果：$\lambda$ 太小，最优解违反约束；$\lambda$ 太大，目标函数被罚项主导，搜索在可行域边界附近停滞。重参数化（reparameterization）把搜索变量换成一组只产生可行结构的参数，$x=\phi(u)$、$u\in\mathcal U$，搜索过程中不存在不可行解，代价是构造 $\phi$ 本身。

三类方式的比较如下。

| 方式 | 是否保证可行 | 实现难度 | 主要风险 |
| --- | --- | --- | --- |
| 硬约束（过滤 / 投影） | 是 | 低（过滤）到中（投影） | 可行域被截断 |
| 罚函数 | 否 | 低 | 权重敏感、可行域边界停滞 |
| 重参数化 | 是 | 高 | 参数化限制可达结构 |

选择依据是违反约束的代价。违反代价高（不可合成、不安全、违反法规）时用硬约束或重参数化，宁可缩小搜索范围也不让不可行解进入评估；违反代价低（性能略低于目标）时用罚函数，保留搜索的连续性。

### 10.8.2 可合成性作为硬约束的位置

可合成性是高分子设计里违反代价最高的约束之一：一个不可合成的候选，无论预测性质多好，通常都无法变成材料。因此它应当作为硬约束，而且应当尽早施加。第 12 章给出可合成性的判据与反应预测工具，这里只讨论它放在流程的哪一级。

放在生成阶段，用重参数化的方式让生成器只产出满足规则库组合语法的结构。规则式可合成库把链上不同单体种类限制为至多两种，并限定构型，这样产生的候选满足该库的组合语法与拓扑约束（是否真能合成还取决于单体可得性、反应与动力学，见第 12 章）。[^smipoly] 代价是生成器覆盖的结构空间变小，可能漏掉规则外的可合成结构。

放在筛选阶段，用硬过滤把不可合成结构删掉。这是最直接的方式，但要求候选在进入这一级之前已经是有限规模。在无规序列空间里，满足规则库组合语法的比例约 $5.7\times10^{-69}$ `[复算]`，先枚举再过滤在数量级上通常不可行；在嵌段空间里该比例为 1.00，过滤不损失任何候选。[^chemspace] 这两个数字——同为理论序列组合空间中的占比，不代表实验可及范围——说明过滤的位置取决于空间：空间本身可枚举且通过率高时，过滤放在筛选阶段；通过率极低时，必须把约束前移到生成阶段。可合成性的完整判据（单体可得性、反应与动力学）见第 12 章。

放在评估阶段，用可合成性评分作为软约束或奖励。[^sascore] 这是最弱的方式，只适合违反代价较低的场景，或作为硬过滤之后的二次排序。把它当硬约束的替代品，会让不可合成候选占用昂贵评估。

> **实践 Box　可合成性过滤放在哪一级**
>
> 判断过滤位置的三个输入：候选空间规模、规则库组合语法通过比例、单次评估代价。空间可枚举且通过比例不低（如嵌段空间的 1.00）时，在筛选漏斗最前面加一级硬过滤，实现简单、损失为零。空间不可枚举（如无规空间的 $10^{100}$）或通过比例极低（如 $5.7\times10^{-69}$，这是理论序列组合空间中的占比，不是实验可及范围）时，枚举加过滤通常不可行，必须把约束前移到生成阶段：用规则式可合成库生成候选，[^smipoly] 或用可合成性作为生成奖励。评估昂贵时，过滤必须发生在评估之前，不能等到性质算完再判断可合成性。这里的比例只是组合语法通过率，真实可合成性还要看单体可得性、反应与动力学（第 12 章）。把这三个输入写进流程文档，过滤位置就是算出来的，而不是拍出来的。

## 10.9 稳健设计与不确定度

到目前为止，候选被当作目标空间里的点。真实预测给出的不是点，而是均值加区间。均值相同、区间不同的两个候选，设计价值可以完全不同。这一节说明为什么逆向设计必须带不确定度，并给出一套「均值加区间」的排序准则。

### 10.9.1 均值相同、设计价值不同

设两个候选的玻璃化转变温度预测分别是

$$T_g^{(1)}=205\pm20\ ^\circ\mathrm{C},\qquad T_g^{(2)}=205\pm3\ ^\circ\mathrm{C}$$。

两者的均值都是 $205\ ^\circ\mathrm{C}$。若只按均值排序，它们并列；若按均值选材，两者看起来一样好。但设计价值完全不同。假设目标规范窗是 $200$ 到 $210\ ^\circ\mathrm{C}$，把区间半宽当作一倍标准差，落在窗内的概率由正态分布尾部差给出，

$$\Pr\big[T_g\in[200,210]\big]=\Phi\!\Big(\frac{210-\mu}{\sigma}\Big)-\Phi\!\Big(\frac{200-\mu}{\sigma}\Big),$$

$\Phi$ 是标准正态分布函数。代入 $\mu=205$：候选 1（$\sigma=20$）的窗内概率是 $0.197$，候选 2（$\sigma=3$）是 $0.904$ `[复算]`。[^robust] 均值相同，一个只有约两成把握落在规范内，另一个有约九成。前者需要多轮试错才可能命中，后者一次合成的命中概率就很高。读图 10-6 时注意，均值相同不代表价值相同：窄区间候选落在规范窗内的概率约 90%，宽区间候选约 20%。

> **图 10-6：均值相同、区间不同的设计价值（已配正文图）**

![均值相同、区间不同的设计价值：两个候选均值都是 205 ℃，区间 ±20 的规范窗内概率约 20%，区间 ±3 的约 90%。](ch10/figure-10-6-robust-design.svg)

*图 10-6　均值相同、区间不同的设计价值。两个候选的玻璃化转变温度预测均值都是 $205\ ^\circ\mathrm{C}$，区间半宽分别为 20 与 3；灰色带是规范窗 $200$ 到 $210\ ^\circ\mathrm{C}$，虚线为各自的区间下界，两条密度曲线用线型与文字标签区分。曲线为声明正态模型，概率由 `robust-ranking-tg` 复算。（证据：复算）*

> **高分子物理 Box　为什么 $T_g$ 的预测区间天生较宽**
>
> $T_g$ 不是一个热力学相变点，而是链段运动冻结的动力学转变，它的测量值依赖升温速率、热历史与分子量分布。同一批材料，不同升温速率下 $T_g$ 可以相差几开尔文，热历史不同可以再差几开尔文；聚合度低时 $T_g$ 对分子量敏感，$T_g(M_n)=T_{g,\infty}-K/M_n$ 把分子量的不确定度直接传进 $T_g$。这些因素叠加，使 $T_g$ 的标签噪声与模型误差都比一般标量性质大。因此 $T_g$ 预测区间宽不一定是模型差，可能是性质本身的动力学与历史依赖。区分两者要看区间是否随数据量收窄：数据量增加后区间仍宽，说明噪声主导；区间随数据量按幂律收窄，说明模型误差主导。第 4 章给出 $T_g$ 的结构–性能关系，第 5 章给出模拟标签的偏差结构。

### 10.9.2 均值加区间的排序准则

把不确定度纳入排序，有几种等价写法。最简单的是下界准则：用均值减去 $k$ 倍标准差作为得分，

$$s(x)=\hat\mu(x)-k\,\hat\sigma(x),$$

按 $s$ 降序排列，$k$ 由风险偏好决定。$k=0$ 退化为按均值排序，$k=1$ 对应"保守一个标准差"，$k=2$ 更保守。在上面的例子里，取 $k=1$，候选 1 的得分是 $185$，候选 2 是 $202$ `[复算]`，候选 2 排前。均值排序并列的两个候选，在区间排序下翻转。[^robust]

第二种是概率准则：直接最大化落在规范窗内的概率，

$$\max_x\ \Pr\big[f(x)\in\mathcal C\big]$$。

它把目标区间 $\mathcal C$ 与预测分布一起考虑，比下界准则更贴合"命中规范"的目标。计算上需要对预测分布做积分，高斯假设下有闭式；非高斯时需要采样。上例中候选 2 的窗内概率 $0.904$ 高于候选 1 的 $0.197$ `[复算]`，排序与下界准则一致。

第三种是区间支配：把 10.3 的支配关系推广到区间，$x_a$ 稳健支配 $x_b$ 当且仅当在每个目标上 $x_a$ 的区间下界不低于 $x_b$ 的区间上界。区间支配比点支配保守，得到的前沿更小、更可靠。当两个候选的区间重叠时，它们之间不存在稳健支配关系，应都保留到验证阶段。

三种准则的排序依据都是"均值加区间"，差别在如何把区间压成一个数。下界准则最简单、参数 $k$ 显式；概率准则最贴合规范窗，但需要目标区间的显式定义；区间支配不给单点排序，给一组不可分辨的候选。工程上常用组合：先用区间支配删掉被稳健支配的候选，再用下界准则或概率准则对剩下的候选排序。

> **失败 Box　用裸均值排序选出的候选**
>
> 一个设计流程用代理模型预测 $T_g$，按均值从高到低排序，选了均值最高的候选进入合成。结果合成出的 $T_g$ 比预测低了三十多开尔文，落在规范窗之外。根因是代理模型在训练数据稀疏区域给出高均值、高方差：均值最高不代表命中概率最高。修法是把排序依据从均值改成下界或窗内概率，把不确定度纳入选择。这个失败不是模型精度问题，而是排序准则问题：均值排序对高方差候选没有惩罚，系统性地偏向模型最不确定的区域。

### 10.9.3 不确定度的来源与传播

预测区间的宽度来自多个来源，报告时必须区分。第一类是数据噪声（偶然不确定度，aleatoric）：同一结构重复测量结果不同，标签本身有方差，加再多数据也不消失。第二类是模型不确定度（认知不确定度，epistemic）：训练数据不足导致模型参数不确定，随数据增加而收窄。[^uncertainty] 第三类是分布外误差：候选落在训练分布之外，模型给出的是外推值，误差不可靠。第四类是表示或解码误差：候选经过编码–解码往返，结构已经改变。

四类来源在流程里逐级传播。设性质由一串计算得到，$y=h(z_1,\dots,z_n)$，各环节独立时方差按一阶传播近似相加，

$$\sigma_y^{2}\approx\sum_{i}\Big(\frac{\partial h}{\partial z_i}\Big)^{2}\sigma_{z_i}^{2}$$。

链越长，区间越宽。逆向设计流程从表示到代理模型到筛选到解码，每一步都贡献一项，最终区间的宽度是整条链的结果。判断哪一环主导，做灵敏度分析：$\partial h/\partial z_i$ 大且 $\sigma_{z_i}$ 大的环节是主要来源。

工程要求只有一条：报告候选时必须同时给均值和区间，不给裸均值。区间可以是标准差、预测分位数或自举区间，但必须注明定义与估计方法。只给均值的候选无法参与稳健排序，也无法与规范窗比较。

> **ML Box　偶然不确定度与认知不确定度**
>
> 偶然不确定度描述数据本身的随机性，是 $y$ 在给定 $x$ 下的条件方差，无法通过增加同类数据消除。认知不确定度描述模型对 $x$ 处映射的无知，可以通过增加该区域的数据消除。两者的区别有实践含义：某区域预测区间宽，若宽来自偶然不确定度，补数据无用，只能接受；若来自认知不确定度，补数据可以收窄。区分方法是看区间是否随数据量下降：用不同规模训练集各训一次模型，认知主导时区间按幂律收窄，偶然主导时区间趋于平台。[^uncertainty] 代理模型集成或高斯过程后验给出的是两者之和；要把它们分开，需要用集成分解或重复测量。第 11 章把不确定性驱动的采样写成主动学习循环。

## 10.10 设计流程的评估

一个设计流程跑完，需要一组指标判断它是否有效。命中率看结果，多样性看覆盖，新颖性看信息增量，可达性看约束，超体积提升看前沿质量。这一节给出五个指标的定义与用法。

### 10.10.1 命中率与可达性

命中率（hit rate）是满足目标区间的候选占评估候选的比例，

$$\mathrm{hit}=\frac{1}{N}\sum_{i=1}^{N}\mathbf 1\big[f(x_i)\in\mathcal C\big],$$

$\mathcal C$ 是目标区间。它衡量"评估了 $N$ 个候选，多少个可用"。命中率要与分母说清：分母是生成的候选还是通过初筛的候选，两者差别很大。生成模型的命中率常按生成候选计，筛选流程的命中率按进入筛选的候选计，混用会把两个流程的指标不可比。

可达性（reachability）是候选落在可行域内的比例，

$$\mathrm{reach}=\frac{1}{N}\sum_{i=1}^{N}\mathbf 1\big[x_i\in\mathcal F\big]$$。

它衡量搜索策略是否尊重约束。可达性低说明大量预算花在不可行候选上，应先修约束处理方式（10.8）而不是调目标函数。命中率与可达性一起看：可达性高、命中率低，说明约束对了但目标搜索不够好；可达性低、命中率高，说明搜索在可行域边界附近找到了一些好点，但整体效率低。

### 10.10.2 多样性与新颖性

多样性（diversity）度量候选之间的结构差异，常用指纹空间里的平均两两距离，

$$\mathrm{div}=\frac{2}{N(N-1)}\sum_{i<j}d(x_i,x_j),$$

$d$ 可取 Tanimoto 距离或描述符空间里的欧氏距离。多样性低说明候选集中在空间的少数区域，即使命中率高，也只覆盖了一类解。新颖性（novelty）是候选不在训练集或已知库中的比例，衡量流程是否产出新结构，

$$\mathrm{novelty}=\frac{1}{N}\sum_{i=1}^{N}\mathbf 1\big[x_i\notin\mathcal D_\text{train}\big]$$。

新颖性高但命中率低，说明搜索在探索未知但未命中目标；新颖性低但命中率高，说明流程在已知结构附近微调。两者都不必然是问题，取决于任务是探索还是优化。

多样性与命中率存在权衡。最大化命中率的策略会收敛到目标区域，多样性下降；保持多样性的策略会分散预算，命中率下降。评估时应同时报告两者，并报告在给定命中率下的多样性。生成模型的基准工作把有效性、唯一性、新颖性与目标命中率一起定义成标准指标，用于横向比较不同生成器。[^guacamol][^moses]

> **论文 Box　生成模型的基准指标**
>
> GuacaMol 与 MOSES 为分子生成模型定义了一套标准评测：有效性（生成的分子能解析）、唯一性（不重复）、新颖性（不在训练集）、以及在一组目标导向任务上的命中率与相似性。[^guacamol][^moses] 这套指标的意义是把"生成模型好不好"从单看某一张分子图，变成一组可复现的分数。它的局限同样重要：基准任务是固定的、小分子导向的，分数高不代表在目标体系上有效；聚合物生成还需要把可合成性、链长与序列纳入指标。使用这些基准时，把目标体系的指标单独报告，应避免把基准分数直接当作设计能力。

### 10.10.3 超体积提升与预算效率

闭环设计里最重要的指标是单位预算带来的前沿提升。定义第 $t$ 轮后的超体积 $\mathrm{HV}_t$，一轮的边际收益是

$$\Delta\mathrm{HV}_t=\mathrm{HV}_t-\mathrm{HV}_{t-1},$$

预算效率是 $\Delta\mathrm{HV}_t$ 除以该轮代价。这个指标同时考虑探索是否有效与代价是否合理：新增候选落在前沿内部时 $\Delta\mathrm{HV}$ 接近零，说明该轮评估白做；新增候选扩展了前沿时 $\Delta\mathrm{HV}$ 为正，说明有效。把 $\Delta\mathrm{HV}$ 随轮次画出来，曲线趋平说明搜索接近饱和，应换策略或停止。

> **图 10-7：设计流程的五个评估指标（已配正文图）**

![设计流程的五个评估指标：命中率、多样性、新颖性、可达性与超体积提升，每个给出定义与计算方式。](ch10/figure-10-7-evaluation-metrics.svg)

*图 10-7　设计流程的五个评估指标。命中率与可达性看结果与约束，多样性与新颖性看覆盖与信息增量，超体积提升看前沿质量。（证据：示意）*

五个指标不能互相替代。命中率高但多样性低，说明流程在已知区域微调；多样性高但超体积提升低，说明探索没有转化为前沿质量；可达性低说明约束处理有问题，其余指标都不可信。报告时给出五个指标的完整向量，并说明目标区间、可行域定义与预算，缺一项都无法与其他流程比较。读图 10-7 时五个指标一起报告：只看命中率会奖励同质候选，只看多样性会奖励不命中目标的探索。

## 10.11 Worked example：从 $10^{100}$ 到 8910 的枚举、筛选与 Pareto 排序

这一节用两个真实的组合搜索空间走通一次完整流程：枚举、筛选、Pareto 排序与稳健排序。所有规模数字来自 `calculations/results/` 的组合计数与两嵌段枚举结果，两个目标来自声明的代理模型，用于演示流程而非报告真实性质。

### 10.11.1 任务与两个搜索空间

任务是用两种单体设计一条共聚物，目标有两个：提高选择性代理、提高渗透率代理，两者互相牵制。设计变量是单体对与序列结构。取 $N=10$ 种单体、链长 $L=100$。

两个候选空间放在一起对比。无规序列空间有 $10^{100}$ 种 `[复算]`，其中固定配比 1:1 的组成约束把空间降到 $1.0\times10^{29}$ 种 `[复算]`，满足规则库组合语法的比例约 $5.7\times10^{-69}$ `[复算]`。[^chemspace] 两嵌段空间有 $N(N-1)(L-1)=8910$ 种 `[复算]`，全部满足规则库组合语法，该语法下通过比例为 1.00 `[复算]`。[^chemspace] 这些比例都是理论序列组合空间中的占比，不代表实验收率或热力学可行性；真实可合成性另见第 12 章。

> **图 10-8：两个搜索空间的规模对比（已配正文图）**

![两个搜索空间的规模对比：无规空间 $10^{100}$、1:1 组成约束 $1.0\times10^{29}$、满足规则库组合语法 $5.7\times10^{31}$、两嵌段空间 8910。](ch10/figure-10-8-worked-space.svg)

*图 10-8　两个搜索空间的规模对比。横轴是候选数的常用对数。无规空间比两嵌段空间大约 96 个数量级；满足规则库组合语法的无规序列降到 $5.7\times10^{31}$，仍比两嵌段空间大 28 个数量级。数值来自 `chemical-space-random.json` 与 `chemical-space-block.json`；两嵌段空间是其中唯一落在可枚举范围的空间。（证据：复算）*

### 10.11.2 枚举与筛选

两嵌段空间可以精确枚举：$10\times9=90$ 个有序单体对，$L-1=99$ 个嵌段分点，共 $90\times99=8910$ 个候选 `[复算]`。枚举是无随机性的，给出的是这个空间里的全部候选。

筛选分两步。第一步是组合语法过滤：两嵌段候选全部满足规则库组合语法与拓扑约束，通过比例 1.00，过滤不损失候选。无规空间则相反：现象是满足规则库组合语法的比例约 $5.7\times10^{-69}$，若随机抽 $10^{6}$ 个候选（与 PI1M 同规模），期望命中的候选数是 $10^{6}\times5.7\times10^{-69}\approx5.7\times10^{-63}$ `[复算]`，远小于 1；原因是这个比例是理论序列组合空间中的占比，不是实验可及范围，且组合语法只覆盖可合成性的第一层，真实可合成性还要由单体可得性、反应与动力学决定（第 12 章）。对流程的影响是：在无规空间里先枚举再过滤通常不可行，必须用规则式可合成库构造候选，或把空间限制到可枚举的嵌段子空间。

第二步是目标评估。对 8910 个候选各算两个声明代理目标，得到 8910 个目标点。由于代理目标只依赖嵌段分点、不依赖具体单体对，8910 个候选落在 99 个不同的目标点上，每个目标点对应 $8910/99=90$ 个结构不同的候选 `[复算]`。[^pareto] 这个结构有实践含义：目标空间里一个点背后有 90 个化学上不同的实现，最终选哪个要看可加工性、成本与稳健性，而不是目标值。

### 10.11.3 Pareto 排序与稳健排序

对 99 个目标点做支配排序：80 个点互不支配，构成 Pareto 前沿；19 个点被支配 `[复算]`。[^pareto] 前沿相对参考点 $(0,0)$ 的超体积是 $0.700$，膝点位于选择性代理 $0.6965$、渗透率代理 $0.4547$ `[复算]`。膝点是两个目标的均衡折中，适合作为默认候选。读图 10-9 时先看前沿形状，再在膝点附近按稳健准则选点。

标量化对比给出权重法的缺口：在 80 个前沿点上均匀扫描权重，加权和只到达 5 个点（覆盖率 6.25%），$\varepsilon$-约束到达 20 个点（覆盖率 25%）`[复算]`。[^pareto] 其余前沿点两种方法都到不了，其中大部分在非凸段上。这验证了 10.7 的结论：交付前沿而不是单点，才能保留这些候选。

稳健排序在目标点层面之外再加一层。每个前沿点对应 90 个候选，若它们的预测区间不同，稳健排序会改变选择。用 10.9 的下界准则演示：两个候选均值相同、区间半宽分别为 20 与 3，均值排序并列，下界分别是 185 与 202，区间排序把窄区间候选排前 `[复算]`。[^robust] 在流程里，这一步把目标值相同但不确定度不同的候选区分开，避免选中高方差的候选。

> **图 10-9：8910 个候选的 Pareto 排序（已配正文图）**

![8910 个两嵌段候选的 Pareto 排序：99 个目标点中 80 个非支配，阴影为相对参考点的超体积 0.700，橙点为膝点。](ch10/figure-10-9-worked-pareto.svg)

*图 10-9　8910 个候选的 Pareto 排序。灰点为被支配目标点，绿色圆点为 80 个非支配目标点，蓝色阴影为相对参考点 $(0,0)$ 的超体积 $0.700$，橙色方块为膝点。每个前沿点对应 90 个结构不同的候选；数值来自声明代理模型的两嵌段枚举结果。（证据：复算）*

### 10.11.4 结论

这次 Worked example 走通了一条固定顺序：先比较搜索空间规模，确认只有嵌段空间可枚举；再枚举 8910 个候选并做可合成性筛选；然后对 99 个目标点做 Pareto 排序，得到 80 点前沿与 0.700 的超体积；最后在膝点附近按均值加区间准则选点。结论有三条。

第一，搜索空间的选择比搜索算法的选择更靠前。无规空间与嵌段空间相差 96 个数量级，前者不可枚举，后者可枚举；在不可枚举的空间里讨论用哪种优化器，是把预算花在了错误的问题上。

第二，组合语法过滤的位置由空间决定。嵌段空间的组合语法通过比例 1.00，过滤放在筛选阶段；无规空间该比例约 $5.7\times10^{-69}$，过滤必须前移到生成阶段。两个比例都是理论序列组合空间中的占比，不是实验可及范围；真实可合成性还要看单体可得性、反应与动力学（第 12 章）。

第三，交付的是前沿加稳健排序，不是单点。目标值相同但区间不同的候选，设计价值不同；下界准则把这一点显式化。声明的代理目标只用于演示流程，真实设计需要带不确定度的训练模型。

## 10.12 代表性工作与里程碑

逆向设计的方法演进可以沿"候选从哪里来"与"如何用反馈"两条线看。

从生成模型出发的路线，早期工作把分子编码到连续潜空间，在潜空间里做梯度优化或贝叶斯优化，再解码回结构。[^latent] 图生成模型把结构直接生成为图，绕开字符串语法的限制：Junction Tree VAE 用结构化的树解码保证合法性，[^jtvae] MolGAN 用对抗训练生成小分子图，[^molgan] 图卷积策略网络把目标导向的图生成写成强化学习。[^reinvent][^gcpn] 条件生成把目标性质作为条件输入，[^cgan] 性质条件分子生成与条件变分自编码器把这条路线用于实际设计任务。[^condmol][^cvae] 这一路线的共同问题是条件满足率与可合成性，需要配合筛选与约束。[^invreview][^zunger]

从搜索出发的路线，用进化算子直接在结构空间搜索。图遗传算法在分子图上定义交叉与变异，配合蒙特卡洛树搜索做局部探索，在多个基准上与生成模型可比。[^jensen] 这条路线不依赖生成模型的训练数据，候选天然合法，代价是评估次数多。

从反馈出发的路线，把设计写成闭环。闭环主动学习用贝叶斯优化选下一个实验，把实验结果回流更新模型，[^kusne] 主动学习把不确定性作为采样依据，[^lookman] 失败实验同样进入模型用于收紧可行域。[^raccuglia] 高分子领域的对应工作把多任务图网络、语言模型与虚拟库连成筛选与设计流程。[^mtgnn][^polybert][^smipoly][^omg] 可合成虚拟库把可合成性从后处理约束变成生成阶段的前置条件，[^smipoly] 可回收聚合物的生成式逆向设计把可回收性作为目标之一。[^vitrimer]

> **论文 Box　闭环主动学习：把实验选择交给模型**
>
> Kusne 等 2020 的工作把贝叶斯主动学习用于相变材料薄膜的闭环发现：模型在每一轮给出下一批实验条件，实验完成后回流更新模型，如此迭代。[^kusne] 它的价值在于给出闭环的完整记录——从先验、采集函数到实验回流与停止准则——使"模型选实验"从概念变成可复现流程。对高分子，闭环的瓶颈通常不在模型而在实验通量：一轮实验的周期决定闭环迭代速度，第 13 章展开自驱动实验室的组成与吞吐核算。

多目标这一侧，NSGA-II 用非支配排序与拥挤度维持多目标种群的多样性，[^nsga2] ParEGO 把标量化与高斯过程结合用于昂贵多目标优化，[^parego] 期望超体积提升把超体积作为采集函数，[^ehvi] 超体积本身作为解集质量指标有系统的性质分析。[^hypervolume] 多目标优化的教程把这些方法放在统一的框架下。[^motutorial] 这些工作共同确立了 10.3 与 10.7 的结论：多目标的输出是前沿，标量化的选择决定能覆盖前沿的哪一部分。

## 10.13 设计流程的定量对比

### 10.13.1 搜索策略对比

把 10.6 的六类策略按可枚举性、评估预算与失效风险排成表。

| 策略 | 适合空间 | 评估预算 | 覆盖性 | 主要风险 |
| --- | --- | --- | --- | --- |
| 枚举 | 可枚举（$\lesssim10^{8}$） | 空间规模 | 完备 | 空间过大 |
| 进化搜索 | 离散、不可枚举 | 代数 × 种群 | 概率完备 | 早熟 |
| 潜空间搜索 | 有编码器 | 优化步数 | 受解码限制 | 解码误差 |
| 条件生成 | 有条件数据 | 采样量 $k/p_c$ | 受条件限制 | 满足率低 |
| 贝叶斯优化 | 低维、昂贵 | 序贯次数 | 局部高效 | 高维失效 |
| 强化学习 | 序列决策 | 训练 + 采样 | 受奖励限制 | 奖励黑客 |

表里的"覆盖性"指策略能否保证找到全局最优。在这六类中，枚举是完备的；进化搜索在无限预算下概率完备；其余策略都受各自的结构限制。选择时先问空间是否可枚举，再问评估是否昂贵，最后问是否有编码器或条件数据，三条问题的答案基本确定策略。

### 10.13.2 标量化方法对比

| 方法 | 凸段 | 非凸段 | 参数敏感性 | 本算例覆盖（80 点） |
| --- | --- | --- | --- | --- |
| 加权和 | 覆盖 | 不覆盖 | 高 | 5 点（6.25%） |
| $\varepsilon$-约束 | 覆盖 | 覆盖 | 中 | 20 点（25%） |
| 切比雪夫 | 覆盖 | 覆盖 | 中 | 未复算 |

前两行的覆盖率来自 10.11 的两嵌段算例 `[复算]`；[^pareto] 切比雪夫在本算例中未复算，表内标注"未复算"，不给出数字。加权和的 6.25% 与 $\varepsilon$-约束的 25% 都远低于 100%，说明单靠标量化无法覆盖整条前沿；要得到完整前沿，应使用多目标进化算法或多目标贝叶斯优化，标量化只用于在前沿上选点。

### 10.13.3 本书未覆盖的基准

以下项目本书未开展实测基准，应避免把声明模型的结果当成实测：六类搜索策略在同一真实设计任务上的端到端对比（评估次数、命中率、前沿质量）；条件生成的条件满足率在聚合物目标上的实际数值；潜空间搜索的解码误差；多目标贝叶斯优化在高分子设计上的超体积提升曲线；稳健排序准则对最终实验命中率的实际影响。这些空白需要用真实基准补齐。

补齐的做法是固定搜索空间、目标性质与预算，对每种策略各跑一次，报告评估次数、命中率、可达性、多样性与超体积提升，并给出至少两种预算下的结果。这类基准的工作量在目标性质的计算与实验验证，不在算法本身；10.11 的 Worked example 与 10.14 的流程为它提供模板。

## 10.14 从设计需求到验证的实践流程

### 10.14.1 六步流程

第一步，写清目标与约束。目标是要优化的性质及其方向，约束是必须满足的条件及其类型（硬约束或软约束）。目标的个数、方向与目标区间要显式写出；约束要区分可量化的（可合成性评分、成本上限）与不可量化的（可加工性）。

第二步，定义可行域并选择约束处理方式。按 10.8 判断每种约束用硬约束、罚函数还是重参数化。违反代价高的约束用硬约束，且尽早施加。

第三步，选择搜索策略。按 10.15 的决策路径，从空间规模、评估代价、可用数据三个输入出发选策略。空间可枚举时优先枚举，保证完备性。

第四步，生成候选并评估。用选定策略产出候选集合，用带不确定度的代理模型评估目标与区间。记录每个候选的目标均值、区间与可行性。

第五步，Pareto 排序与稳健排序。先做支配排序得到前沿，再用区间支配删掉被稳健支配的候选，最后用下界准则或概率准则在膝点附近选点。

第六步，合成验证与回流。把候选送入合成与验证，记录成功与失败结果，回流更新代理模型与可行域。

### 10.14.2 复现清单

> **可复现 Box　逆向设计实验的数据、代码、环境与种子**
>
> 一个逆向设计实验要能被复现，需要记录四类信息。数据：搜索空间的定义与规模、候选生成方法、代理模型的训练集与划分、目标区间与可行域定义。代码：搜索策略与参数、代理模型与不确定度估计方法、Pareto 与稳健排序脚本、评价脚本。环境：软件与版本、随机种子（候选生成、搜索、模型初始化各一个）、硬件。结果：每个候选的目标均值与区间、可行性、前沿与超体积、以及进入验证的候选与实验值。本书的对应记录在 `calculations/results/` 与各章实验目录；`calculations/README.md` 给出复现命令。缺少其中任何一类，设计流程之间的差异都无法归因。

## 10.15 搜索策略选型决策指南

### 10.15.1 决策路径

按下面的顺序走。第一步，估搜索空间规模：可枚举（$\lesssim10^{8}$）还是不可枚举。第二步，估单次评估代价：便宜（代理模型秒级）还是昂贵（实验或高精度计算）。第三步，判断可用数据：是否有编码器、是否有性质条件数据、是否有可用的可合成库。第四步，按前三条选策略：可枚举且评估便宜用枚举；不可枚举且评估便宜用进化搜索或条件生成；评估昂贵且维度低用贝叶斯优化；序列决策且奖励可算用强化学习。第五步，检查失效信号：种群相似度、重编码距离、有效候选比例、采集函数行为、奖励与独立指标的相关性。第六步，记录复现清单。

出现下面三种信号时要换策略：命中率长期不升（策略与空间不匹配）；可达性低（约束处理有问题，先修约束再换策略）；超体积提升趋平（搜索饱和，换探索策略或停止）。三种信号对应不同的修法：第一种换策略或缩小空间，第二种回到 10.8 检查约束位置，第三种停止或改目标。

### 10.15.2 任务—策略对照

| 任务 | 空间 | 评估代价 | 首选策略 | 理由 |
| --- | --- | --- | --- | --- |
| 小规模规则结构筛选 | 可枚举 | 便宜 | 枚举 | 完备、无随机性 |
| 无规序列设计 | 不可枚举 | 便宜 | 条件生成 + 筛选 | 直接建模条件分布 |
| 有编码器的性质优化 | 不可枚举 | 中等 | 潜空间搜索 | 连续空间优化高效 |
| 昂贵性质的多目标优化 | 不可枚举 | 昂贵 | 多目标贝叶斯优化 | 样本效率高 |
| 序列决策设计 | 不可枚举 | 便宜 | 强化学习 | 奖励可算、逐步构造 |
| 混合结构探索 | 不可枚举 | 中等 | 进化搜索 + 代理筛选 | 无需编码器、候选合法 |

表里的首选策略是默认起点，不是结论。实际选型要把评估预算、实验通量与团队工具链一起代入：没有编码器时潜空间搜索不可用；没有实验通量时闭环策略的迭代速度受限；可合成库不覆盖目标化学时条件生成会产出不可合成候选。把选型的输入与依据写进记录，才能在下一次设计时复用。

## 10.16 练习与实验清单

本章的练习与实验都围绕"核算搜索空间、筛选与多目标排序"展开。核心练习 10-1 至 10-3 给出 Pareto 前沿、筛选漏斗与权重敏感性三个基本核算；延伸实验 10-4 至 10-7 把核算扩到搜索策略对比、稳健排序、评估指标与超体积提升。

| 编号 | 主题 | 类型 | 记录 |
| --- | --- | --- | --- |
| 10-1 | Pareto 前沿 | 核心 | `calculations/learning-curve` |
| 10-2 | 筛选漏斗 | 核心 | `calculations/closed-loop` |
| 10-3 | 多目标权重 | 核心 | `calculations/learning-curve` |
| 10-4 | 搜索策略对比 | 延伸 | 在线扩写资料 10.6 |
| 10-5 | 稳健排序与区间支配 | 延伸 | `calculations/pareto-screen` |
| 10-6 | 设计流程评估指标 | 延伸 | 在线扩写资料 10.10 |
| 10-7 | 超体积提升与预算效率 | 延伸 | `calculations/pareto-screen` |

## 谬误与陷阱

**误区：逆向设计难在优化算法。** 算法只负责在给定可行域上搜索，可行域定义错了，再好的优化器也会把不可合成、不可加工的解送到末端，预算耗尽却拿不到可验证候选。难点在可行域与多目标，正确做法是先定义可行域、再选搜索策略。10.6 的比较说明，搜索空间的选择比搜索算法的选择更靠前：无规空间与嵌段空间相差近百个数量级，前者不可枚举，后者可枚举。

**误区：单点最优就是答案。** 多个目标冲突时不存在同时最优的单点，只交付一个被隐藏权重选出的点，会让设计者误以为不存在其他权衡，评审时也无法解释为什么不是别的候选。正确做法是交付 Pareto 前沿与权重敏感性，由设计者在前沿上按偏好选点。加权和在非凸前沿上只覆盖 6.25% 的点 `[复算]`，正说明单点会丢失大量候选。

**误区：先优化再补约束。** 不可行解进入昂贵评估会浪费预算，等优化完再过滤时，大量评估已经花在做不出的结构上。正确做法是可行域必须先定义，不可合成与不可加工的结构在搜索前排除。在满足规则库组合语法的比例约 $5.7\times10^{-69}$（理论序列组合空间中的占比，不是实验可及范围）的空间里先枚举再过滤，期望命中数远小于 1 `[复算]`。

**误区：生成式逆向设计可以跳过筛选。** 条件生成的条件满足率有限，采样的候选只有一部分落在目标区间，跳过筛选会把大量不满足条件的候选送进验证。正确分工是生成负责产出候选集合、筛选负责决定最终可用比例。可合成性同样要在生成或筛选阶段显式施加，不能默认生成即可用。

**误区：负结果没有价值。** 验证失败的结构标明可行域边界的位置，只记录成功结果会让可行域不断被高估，后续搜索反复撞上同一类不可行区域。正确做法是把失败结果与成功结果一起回流，用于收紧约束与更新代理模型。[^raccuglia]

**误区：预测均值就是设计目标。** 均值相同的两个候选，区间不同则设计价值不同：均值 $205\ ^\circ\mathrm{C}$、区间 $\pm20$ 与 $\pm3$ 的两个候选，规范窗内的概率分别是 0.197 与 0.904 `[复算]`。按均值排序会选中高方差候选，正确做法是按均值加区间（下界、窗内概率或区间支配）排序。

**误区：不确定度可以最后再补。** 不确定度决定排序与选择，事后补会让前面所有筛选与排序都建立在裸均值上，选出的候选在验证阶段才暴露高方差。正确做法是把不确定度放进目标函数、筛选判据与最终排序。用点预测筛选、用区间判据选择，是把不确定度放在流程正确位置的默认做法。

**误区：超体积越大解集越好。** 超体积只看支配区域，不看分布，两个解集可以有相同超体积而一个集中在膝点、一个分散在两端，据此比较会忽略覆盖性差异。正确做法是报告超体积时同时给出参考点与多样性指标。参考点不一致时超体积不可比，也必须一并说明。

**误区：评估只看命中率。** 命中率高但多样性低，说明流程在已知区域微调；可达性低说明约束处理有问题，此时其余指标都不可信。正确做法是把命中率、可达性、多样性、新颖性与超体积提升五个指标一起报告，并说明目标区间、可行域定义与预算。

本章数字沿用前言定义的六级证据标签（`[实验]`、`[公开实验数据]`、`[模拟]`、`[复算]`、`[文献]`、`[示意]`）。本章没有原始测量、公开数据集再分析或自跑模拟，正文数字只出现 `[复算]` 与 `[示意]` 两级：`[复算]` 来自声明代理模型、组合计数与正态模型的重新计算，`[示意]` 是教学假设值。筛选漏斗的「单次评估代价」是无量纲相对单位，不是墙钟时间；本书未开展设计流程的墙钟实测，因此只报告相对代价。

## 本章数字速查

与全书通用数字重复的项参见附录 F：N01–N03（序列空间与嵌段数）、N09（数据需求）。下表只列本章新增数字。

| 量 | 数值 | 说明 | 证据 |
| --- | --- | --- | --- |
| 满足规则库组合语法的序列数（无规） | $5.7\times10^{31}$ | 理论计数 | 复算 |
| 组成约束序列数 | $1.01\times10^{29}$ | 配比 1:1 | 复算 |
| 组合语法通过比例（无规） | $5.7\times10^{-69}$ | 理论序列组合空间占比，非实验可及范围 | 复算 |
| 两嵌段空间规模 | 8910 | $N(N-1)(L-1)$ | 复算 |
| 两嵌段组合语法通过比例 | 1.00 | 规则库组合语法 | 复算 |
| $10^{6}$ 随机抽取期望命中数 | $5.7\times10^{-63}$ | 由理论序列组合空间占比 $5.7\times10^{-69}$ 推得，远小于 1 | 复算 |
| 两嵌段枚举目标点数 | 99 | 8910 个候选去重 | 复算 |
| 每个目标点对应的候选数 | 90 | $8910/99$ | 复算 |
| Pareto 前沿点数 | 80 | 99 点中非支配 | 复算 |
| 前沿超体积 | 0.700 | 参考点 $(0,0)$ | 复算 |
| 加权和覆盖前沿点 | 5（6.25%） | 80 点中 | 复算 |
| $\varepsilon$-约束覆盖前沿点 | 20（25%） | 80 点中 | 复算 |
| 膝点（选择性、渗透率） | 0.6965、0.4547 | 声明代理目标 | 复算 |
| 稳健下界（$\pm20$） | 185 | $\mu-\sigma$ | 复算 |
| 稳健下界（$\pm3$） | 202 | $\mu-\sigma$ | 复算 |
| 规范窗内概率（$\pm20$） | 0.197 | 正态分布 | 复算 |
| 规范窗内概率（$\pm3$） | 0.904 | 正态分布 | 复算 |
| 漏斗初始候选 | $10^{6}$ | 五级过滤 | 示意 |
| 五级通过率 | $0.9,0.5,0.2,0.5,0.2$ | 乘积 0.009 | 示意 |
| 漏斗末端规模 | $9\times10^{3}$ | $N_0\prod r_i$ | 复算 |
| 五级单次代价 | $1,10,10^{2},10^{3},10^{4}$ | 递增，无量纲相对单位 | 示意 |
| 漏斗总代价 | 约 $5.95\times10^{8}$ | 相对单位，后两级占九成；非墙钟时间 | 复算 |

## 延伸阅读

- 逆向设计综述：分子逆向设计的生成模型综述见 ^\[202\]^；材料基因组视角见 ^\[213\]^。
- 生成式设计：潜空间连续表示见 ^\[198\]^；图生成模型见 [归档全文](../references/files/papers/jtvae-2018.pdf) 与 [归档全文](../references/files/papers/molgan-2018.pdf)；目标导向图生成见 [归档全文](../references/files/papers/gcpn-2018.pdf)；强化学习序列生成见 [归档全文](../references/files/papers/reinvent-2017.html)；条件生成见 [归档全文](../references/files/papers/conditional-gan-2014.pdf)、^\[194\]^ 与 [归档全文](../references/files/papers/cvae-mol-2018.html)。
- 生成模型基准：GuacaMol 见 [归档全文](../references/files/papers/guacamol-2019.pdf)；MOSES 见 [归档全文](../references/files/papers/moses-2020.pdf)。
- 搜索与进化：图遗传算法与蒙特卡洛树搜索见 [归档快照](../references/files/papers/jensen-2019.html)；合成可达性评分见 [归档全文](../references/files/papers/sa-score-2009.html)。
- 多目标：NSGA-II 见 ^\[207\]^；ParEGO 见 ^\[208\]^；超体积提升见 [归档全文](../references/files/papers/ehvi-2020.pdf)；超体积指标分析见 ^\[201\]^；多目标优化教程见 [归档全文](../references/files/papers/multiobjective-tutorial-2018.html)。
- 不确定度与闭环：不确定度综述见 [归档全文](../references/files/papers/uncertainty-dnn-2021.pdf)；闭环主动学习见 [归档全文](../references/files/papers/kusne-2020.html)；主动学习见 [归档全文](../references/files/papers/lookman-2019.html)；失败实验的利用见 [归档全文](../references/files/papers/raccuglia-2016.html)；贝叶斯优化见 [归档全文](../references/files/papers/bo-review-2018.pdf) 与 [归档全文](../references/files/papers/snoek-2012.pdf)；批量采集见 [归档全文](../references/files/papers/batch-bayesopt-2018.pdf)。
- 聚合物设计：可合成虚拟库见 ^\[62\]^；聚合物语言模型见 [归档全文](../references/files/papers/polybert-2023.pdf)；多任务图网络见 [归档全文](../references/files/papers/polymer-multitask-gnn-2023.pdf)；可回收聚合物的逆向设计见 [归档全文](../references/files/papers/vitrimer-inverse-2023.pdf)。
- 复算与推导：序列计数、组合语法通过比例与漏斗代价的复算见 `calculations/results/`；Pareto 前沿、超体积、标量化覆盖与稳健排序的复算见 [pareto-screen-block](../calculations/results/pareto-screen-block.md) 与 [robust-ranking-tg](../calculations/results/robust-ranking-tg.md)；Pareto 支配、标量化与稳健排序的推导见 [第 10 章在线扩写资料](../archive/outlines/extensions/10-逆向设计与多目标材料设计.md)。[^calc]
- 证据范围：尚未归档的来源与待核实数据见 [`references/NEEDED.md`](../references/NEEDED.md)。[^needed]

[^inverse]: 逆问题的多解、可达集与后验形式见[第 10 章在线扩写资料](../archive/outlines/extensions/10-逆向设计与多目标材料设计.md)。
[^invreview]: 逆向分子设计的生成模型综述见 ^\[202\]^。
[^zunger]: 材料逆向设计的定位综述见 ^\[213\]^。
[^latent]: 潜空间连续表示与分子优化见 ^\[198\]^。
[^jtvae]: Junction Tree VAE 见[归档全文](../references/files/papers/jtvae-2018.pdf)。
[^molgan]: MolGAN 见[归档全文](../references/files/papers/molgan-2018.pdf)。
[^gcpn]: 图卷积策略网络见[归档全文](../references/files/papers/gcpn-2018.pdf)。
[^reinvent]: 强化学习序列生成见[归档全文](../references/files/papers/reinvent-2017.html)。
[^cgan]: 条件生成对抗网络见[归档全文](../references/files/papers/conditional-gan-2014.pdf)。
[^condmol]: 性质条件分子生成见 ^\[194\]^。
[^cvae]: 条件变分自编码器生成见[归档全文](../references/files/papers/cvae-mol-2018.html)。
[^guacamol]: GuacaMol 基准见[归档全文](../references/files/papers/guacamol-2019.pdf)。
[^moses]: MOSES 基准见[归档全文](../references/files/papers/moses-2020.pdf)。
[^jensen]: 图遗传算法与蒙特卡洛树搜索见[归档快照](../references/files/papers/jensen-2019.html)。
[^sascore]: 合成可达性评分见[归档全文](../references/files/papers/sa-score-2009.html)。
[^nsga2]: NSGA-II 见 ^\[207\]^。
[^parego]: ParEGO 见 ^\[208\]^。
[^ehvi]: 期望超体积提升见[归档全文](../references/files/papers/ehvi-2020.pdf)。
[^hypervolume]: 超体积指标分析见 ^\[201\]^。
[^motutorial]: 多目标优化教程见[归档全文](../references/files/papers/multiobjective-tutorial-2018.html)。
[^uncertainty]: 不确定度综述见[归档全文](../references/files/papers/uncertainty-dnn-2021.pdf)。
[^kusne]: 闭环主动学习见[归档全文](../references/files/papers/kusne-2020.html)。
[^raccuglia]: 失败实验的利用见[归档全文](../references/files/papers/raccuglia-2016.html)。
[^lookman]: 主动学习与不确定性采样见[归档全文](../references/files/papers/lookman-2019.html)。
[^bo]: 贝叶斯优化综述见[归档全文](../references/files/papers/bo-review-2018.pdf)。
[^gpml]: 高斯过程回归见 ^\[123\]^（教材）。
[^snoek]: 贝叶斯优化实践见[归档全文](../references/files/papers/snoek-2012.pdf)。
[^batch]: 批量贝叶斯优化见[归档全文](../references/files/papers/batch-bayesopt-2018.pdf)。
[^mtgnn]: 多任务图网络见[归档全文](../references/files/papers/polymer-multitask-gnn-2023.pdf)。
[^polybert]: 聚合物语言模型见[归档全文](../references/files/papers/polybert-2023.pdf)。
[^vitrimer]: 可回收聚合物的生成式逆向设计见[归档全文](../references/files/papers/vitrimer-inverse-2023.pdf)。
[^omg]: Open Macromolecular Genome 见[归档快照](../references/files/datasets/open-macromolecular-genome.html)。
[^pareto]: 两嵌段枚举、Pareto 前沿、超体积与标量化覆盖见 [pareto-screen-block](../calculations/results/pareto-screen-block.md)。
[^robust]: 均值加区间排序与规范窗概率见 [robust-ranking-tg](../calculations/results/robust-ranking-tg.md)。
[^gas]: 膜分离高通量筛选见 ^\[120\]^。
[^thermal]: 热导率分子设计见[归档全文](../references/files/papers/thermal-conductivity-ml-2019.pdf)。
[^genome]: Polymer Genome 多性质平台见 ^\[18\]^。
[^smipoly]: SMiPoly 是文献报道的可合成虚拟库，规模以文献报道为准，与实验实测数据分列，见 ^\[62\]^。
[^chemspace]: 序列计数与组合语法通过比例见 [chemical-space-random](../calculations/results/chemical-space-random.md) 与 [chemical-space-block](../calculations/results/chemical-space-block.md)。
[^learning]: 数据需求反解见 [learning-curve-target](../calculations/results/learning-curve-target.md)。
[^closedloop]: 闭环样本效率见 [closed-loop-bo](../calculations/results/closed-loop-bo.md)。
[^calc]: 复算工具说明见 [`calculations/README.md`](../calculations/README.md)。
[^needed]: 尚未归档与待核实来源的清单见 [`references/NEEDED.md`](../references/NEEDED.md)。

## 本章小结

这一章把逆向设计写成带约束的多目标优化问题。正问题从结构算性质，逆问题从目标反推结构，通常多解甚至不可解；可行域由可合成、可加工与稳定性约束共同定义，往往远小于化学空间且不连通。因此逆向设计先定义约束与可行域，再谈目标优化，交付的是一个满足约束的候选集合。

优化式与生成式是两条并列的路线。优化式用代理模型替代昂贵评估，在可行域上求极值，用罚函数、投影或重参数化处理约束；生成式直接建模 $p(x\mid c)$，用采样产出多样候选，再用独立预测器筛选，潜空间优化把离散搜索变成连续搜索。两条路线最终都收束到同一筛选漏斗。

搜索空间的选择比搜索算法的选择更靠前。取 $N=10$、$L=100$，无规序列空间是 $10^{100}$，组成约束降到 $1.0\times10^{29}$，两嵌段空间仅为 8910；满足规则库组合语法的无规序列占比约 $5.7\times10^{-69}$（理论序列组合空间占比，不代表实验可及范围；真实可合成性另见第 12 章）。六类搜索策略——枚举、进化搜索、潜空间搜索、条件生成、贝叶斯优化与强化学习——各有适用条件、代价结构与失效模式，选择顺序是先看空间是否可枚举，再看评估是否昂贵，最后看是否有编码器与条件数据。

多目标冲突时交付 Pareto 前沿而非单点。加权和只覆盖凸段，$\varepsilon$-约束与切比雪夫可覆盖非凸段；在 80 个前沿点的算例里，加权和只到达 5 个（6.25%），$\varepsilon$-约束到达 20 个（25%），超体积 0.700。权重由设计者给出并做敏感性分析，膝点区域最稳健。

约束处理分硬约束、罚函数与重参数化；可合成性违反代价高，应作为硬约束并尽早施加：可枚举且通过率高的空间在筛选阶段过滤，通过率极低的空间必须把约束前移到生成阶段。稳健设计要求预测带不确定度：均值 $205\ ^\circ\mathrm{C}$、区间 $\pm20$ 与 $\pm3$ 的两个候选，规范窗内概率分别是 0.197 与 0.904，按均值排序并列、按均值加区间排序翻转；排序准则用下界、窗内概率或区间支配。设计流程用命中率、可达性、多样性、新颖性与超体积提升五个指标评估。

核心练习 10-1 至 10-3 分别核算前沿覆盖、漏斗代价与权重稳健性，延伸实验 10-4 至 10-7 把核算扩到搜索策略对比、稳健排序、评估指标与超体积提升。Worked example 用两个真实搜索空间走通了从 $10^{100}$ 到 8910 的枚举、筛选、Pareto 排序与稳健排序，结论是先选空间、再定约束位置、最后交付前沿加稳健排序。下一章处理漏斗与前沿之外的问题：在有限预算下，下一次实验应该做哪一个。
