Repository: ShiqianTan/AI4Polymer-book

# AI4Polymer：人工智能驱动的高分子材料设计
> [!TIP]
> ### 下载全书 PDF
>
> **推荐下载 PDF 阅读。** 书中有大量公式、表格、脚注与交叉引用，GitHub 直接渲染 Markdown 时 LaTeX 公式与部分排版常常显示不全。`print-v1.1` 本地验证版由 Pandoc + XeLaTeX 排版，共 **472 页、153 个 PDF 图对象**，随 `main` 更新自动构建并发布到 [Releases](https://github.com/ShiqianTan/AI4Polymer-book/releases)。
>
> - 当前版本：标签 [`print-v1.1`](https://github.com/ShiqianTan/AI4Polymer-book/tree/print-v1.1)
> - 历史印刷版快照：标签 [`print-v1.0`](https://github.com/ShiqianTan/AI4Polymer-book/releases/tag/print-v1.0)（提交 `891fc8d`）
> - 在线阅读：[GitHub Pages](https://shiqiantan.github.io/AI4Polymer-book/)
> - 最新 PDF：`https://github.com/ShiqianTan/AI4Polymer-book/releases/latest/download/AI4Polymer-Book.pdf`
>
> 下方目录链接到各章 Markdown 源文件，便于查找原文与提交勘误；通读全书，仍建议下载 PDF。

高分子材料的设计长期依赖经验与试错：同一条链的化学组成、序列、分子量分布与聚集形态共同决定宏观性能，设计空间极其庞大。人工智能提供了一条新路径——用数据与模型在高维空间中搜索，加速筛选与发现。《AI4Polymer：人工智能驱动的高分子材料设计》系统介绍这条路径上的方法、工具与实践。

**本书的主线是：在实验预算的约束下，把高分子设计组织成一场可计算、可复现、可闭环的搜索。** 全书沿「**表示—数据—模型—搜索—闭环**」五层框架展开：结构怎么表示、数据够不够、模型学到的是规律还是记忆、搜索往哪里走、闭环要闭到什么程度。每一层都给出定量直觉——一个 2048 位指纹能区分多少结构、一次密度泛函计算要花多少机时、一轮实验闭环要多久——并说明这些数字如何限定方法在什么预算下可用。

书中方法覆盖高分子物理、机器学习、代价估算与开源复现案例。所有数字都带**六级证据标签**（`[实验]`／`[公开实验数据]`／`[模拟]`／`[复算]`／`[文献]`／`[示意]`），`[复算]` 数字全部可由本仓库的 `calculations/` 重建。更多写作背景见[前言](manuscripts/00-前言.md)。

## print-v1.1 主要变化（2026-11-24）

- **科学性与逻辑修正**：修正 WLF 方程适用域和符号说明、生成模型评价指标的交集/条件通过率口径、描述符碰撞与复算边界；把仓库不能直接完成的训练任务改标为延伸实验，避免把教学设定写成已完成实测。
- **近期工作增补**：第 9、13、14 章新增“近期进展（更新至 2026-11-24）”，补入并核验 polyBART、POLYT5、polyGen、PANDA、Polymer-Agent 等 2024—2026 年代表性工作，区分正式论文、预印本和观察清单。后续增量维护见[近期工作更新台账](references/RECENT-UPDATES.md)。

# 本地参考资料库

本书正文引用的原始论文、综述、数据集与官方文档按章登记于此。每条来源先在 `sources.tsv` 登记，再由 `fetch.py` 下载、生成可搜索文本并写入 `manifest.json`。

当前清单 293 项：已取得正文 231 项，其中 PDF 203 份。其余项目的获取状态见文末。

[来源清单](sources.tsv) · [下载与校验记录](manifest.json) · [待补充清单](NEEDED.md) · [近期工作更新台账](RECENT-UPDATES.md) · [本地索引](index.md)

PDF 原件位于 `files/`，可搜索文本位于 `text/`。网页同时保存原始 HTML 与离线文本。不得把网页入口记作规范全文。

`manifest.json` 记录获取时间、来源地址、校验值、字节数、PDF 页数及可从正文识别出的 arXiv 版本。网页按本地文件的 SHA-256 固定快照；下载完成不代表已经逐页审阅。

`user_provided` 表示作者提供的原件，保留原文件名并记录校验值。清单中的 `local:` 地址只用于读取本资料库内的文件，不发起网络请求。

`landing_only` 是索引入口，`incomplete_text` 表示未取得完整正文，`access_required` 表示来源要求机构访问，`failed` 表示请求失败。

## 第 1 章 初识 AI4Polymer

| 资料 | 本地文件 | 用途 |
| --- | --- | --- |
| [Web of Science 检索导出：AI 驱动高分子材料 2010–2027](https://www.webofscience.com/) | [原件](wos/README.md) · [文本](text/wos-ai4polymer-export.txt)（user_provided） | 3178 条记录的元数据导出，检索式、文件清单与访问日期见 references/wos/README.md |
| [AI4Polymer：AI 驱动高分子材料研究资源清单](https://github.com/ShiqianTan/AI4Polymer) | [原件](files/documents/ai4polymer-awesome-list.html) · [文本](text/ai4polymer-awesome-list.txt) | 领域资源分类：设计发现、性质预测、AI 方法、数据与工具 |
| [Polymer Informatics: Opportunities and Challenges](https://pubs.acs.org/doi/10.1021/acsmacrolett.6b00936) | 未获取（failed） | 高分子信息学奠基综述 |
| [Polymer Genome: A Data-Powered Polymer Informatics Platform for Property Predictions](https://pubs.acs.org/doi/10.1021/acs.jpcc.8b02913) | 未获取（failed） | 多性质预测平台与描述符体系 |
| [Polymer Informatics: Current Status and Critical Next Steps](https://www.sciencedirect.com/science/article/pii/S0927796X20300613) | [原件](files/papers/polymer-informatics-next-2021.html) · [文本](text/polymer-informatics-next-2021.txt)（incomplete_text） | 数据、表示与可迁移性的关键问题 |
| [Extended-Connectivity Fingerprints](https://pubs.acs.org/doi/10.1021/ci100050t) | 未获取（failed） | ECFP/Morgan 指纹定义 |
| [Mordred: a molecular descriptor calculator](https://jcheminf.biomedcentral.com/articles/10.1186/s13321-018-0258-y) | [原件](files/papers/mordred-2018.html) · [文本](text/mordred-2018.txt) | 二维描述符集合 |
| [PolyBERT: a chemical language model to enable fully machine-driven ultrafast polymer informatics](https://www.nature.com/articles/s41467-023-39868-6) | [原件](files/papers/polybert-2023.pdf) · [文本](text/polybert-2023.txt) | 聚合物语言模型与表示 |
| [Neural Message Passing for Quantum Chemistry](https://arxiv.org/abs/1704.01212) | [原件](files/papers/mpnn-2017.pdf) · [文本](text/mpnn-2017.txt) | 消息传递图神经网络 |
| [SchNet: A continuous-filter convolutional neural network for modeling quantum interactions](https://arxiv.org/abs/1706.08566) | [原件](files/papers/schnet-2017.pdf) · [文本](text/schnet-2017.txt) | 等变/连续滤波网络 |
| [E(3)-equivariant graph neural networks for data-efficient and accurate interatomic potentials](https://www.nature.com/articles/s41467-022-29939-5) | [原件](files/papers/nequip-2022.pdf) · [文本](text/nequip-2022.txt) | 等变力场 |
| [PI1M: A Benchmark Database for Polymer Informatics](https://pubs.acs.org/doi/10.1021/acs.jcim.0c00726) | 未获取（failed） | 百万级聚合物虚拟库 |
| [A self-driving laboratory for accelerated discovery of thin-film materials](https://www.science.org/doi/10.1126/sciadv.aaz8867) | 未获取（failed） | 自驱动实验室案例 |
| [Autonomous experimentation systems for materials development](https://www.nature.com/articles/s41578-023-00587-5) | [原件](files/papers/self-driving-lab-review-2023.html) · [文本](text/self-driving-lab-review-2023.txt)（access_required） | 自主实验系统综述 |

File: references/text/llm-polymer-data-scarce-2025.txt (part 1 of 2)
                                               Large language models, physics-based modeling, experimental
                                           measurements: the trinity of data-scarce learning of polymer properties

                                                   Ning Liua , Siavash Jafarzadehb , Brian Y. Lattimerc , Shuna Nid , Jim Luaa , Yue Yub,∗
                                                                    a Global Engineering and Materials, Inc., Princeton, NJ 08540, USA
                                                                b Department of Mathematics, Lehigh University, Bethlehem, PA 18015, USA
                                                          c Department of Mechanical Engineering, Virginia Tech, Blacksburg, VA 24060, USA
                                                   d Department of Fire Protection Engineering, University of Maryland, College Park, MD 20742, USA




arXiv:2407.02770v1 [cs.LG] 3 Jul 2024
                                        Abstract

                                           Large language models (LLMs) bear promise as a fast and accurate material modeling paradigm for
                                        evaluation, analysis, and design. Their vast number of trainable parameters necessitates a wealth of data
                                        to achieve accuracy and mitigate overfitting. However, experimental measurements are often limited and
                                        costly to obtain in sufficient quantities for finetuning. To this end, we present a physics-based training
                                        pipeline that tackles the pathology of data scarcity. The core enabler is a physics-based modeling framework
                                        that generates a multitude of synthetic data to align the LLM to a physically consistent initial state before
                                        finetuning. Our framework features a two-phase training strategy: (1) utilizing the large-in-amount while
                                        less accurate synthetic data for supervised pretraining, and (2) finetuning the phase-1 model with limited
                                        experimental data. We empirically demonstrate that supervised pretraining is vital to obtaining accurate
                                        finetuned LLMs, via the lens of learning polymer flammability metrics where cone calorimeter data is sparse.


                                        1. Introduction

                                           Hundreds of millions of tons of polymer materials have been crafted for use in a colossal and ever-
                                        expanding array of applications with unceasing novel material demands, spanning automotive and ship
                                        components [1], consumer packaging [2], fabrics [3], solar cells [4], etc. The quest for qualified polymer
                                        materials for specific applications hinges on the precise prediction of their properties, driving the need
                                        for swift and accurate assessment methods. In this pursuit, machine learning (ML) based models [5–8]
                                        have emerged as a promising platform that empowers more rapid and precise polymer property prediction
                                        compared to state-of-the-art analytical and numerical methods (e.g., density functional theory [9, 10]). In
                                        particular, a variety of supervised learning methods such as graph-based neural models [11–13] have excelled
                                        in predicting polymer property tasks, largely attributed to their awareness and explicit encoding of the
                                        underlying chemical topology. Nevertheless, the vast chemical space, together with the generally restricted
                                        availability of polymer property labels, has made supervised learning cumbersome. This, in turn, has fostered
                                        the necessity for generalizable molecular representation learning and further sparked the exploitation in the

                                          ∗ Corresponding author

                                           Email address: yuy214@lehigh.edu (Yue Yu)


                                        Preprint Under Review                                                                                     July 4, 2024
use of attention-based large language models (LLMs) [14–16] for polymer property prediction, where one
can simply convert the intricate chemical structure to a compact string representation termed Simplified
Molecular-Input Line Entry System (SMILES) [17–21]. SMILES is essentially equivalent to a flattening of
the chemical graph via a depth-first pre-order traversal of the spanning tree structure, and it thereby encodes
the molecular graph in an implicit manner. Applying LLMs to polymer property prediction thus amounts to
a chemical language learning task where the LLM endeavors to grasp the semantic and syntactic rules of the
molecular structure leveraging various unsupervised learning schemes such as masked language modeling.
The pretrained LLMs, akin to chemical linguists, can then be applied for downstream tasks via finetuning
using labeled data [22–26]. Pioneering work [14–16] has demonstrated the exceptional power of LLMs in
predicting polymer properties and the correct geometrical interpretation of the spatial connectivity across
substructures in a molecule.
   On the other hand, although LLMs are powerful in aiding material assessment and novel design, the
current application of LLMs resorts to directly finetuning a previously pretrained LLM with (likely limited)
labeled data for downstream applications [15, 16]. This task poses grand challenge, as the vast number
of trainable parameters in LLMs (in the order of tens of millions [27]) necessitates a substantial amount of
experimental data to finetune the LLM in order to reach a desired level of accuracy. However, this is generally
infeasible in many material design and assessment tasks, where conducting a large set of experiments is either
prohibitively expensive or simply unfeasible. In this context, it calls for a highly effective training method
to finetune LLMs with only a handful of experimental data.
   A natural pathway to overcome this dilemma is to generate a large amount of synthetic data to pretrain
the LLM, either in a supervised or unsupervised manner. Prior work [15] has explored decomposing existing
polymers into chemical fragments [28], followed by randomly assembling these fragments to yield hypothetical
polymers. While this method shows promise in pretraining the underlying LLM in an unsupervised manner,
it is hard to judge whether the generated hypothetical polymers are physically meaningful, nor can these
plausible polymers be correlated with any fundamental properties instrumental in constructing a physics-
based simulation model or finetuning the final LLM decoder. In contrast, we take a different approach and
investigate to incorporate physical knowledge into the synthetic polymer generation process. Specifically,
we design a hypothetical polymer generation method grounded on physics-based group contribution (GC)
[29], based on which a variety of fundamental material properties such as the heat of combustion and heat
capacity can be calculated. These computed fundamental properties can further be used to either finetune a
decoder for direct downstream applications or serve as inputs to a numerical model of the physical asset to
generate a large dataset of quantities of interest. An overview of the proposed trinity framework is illustrated
in Figure 1.
   Besides the superiority in generating physically meaningful polymers, we show for the first time that,
by simultaneously pretraining the encoder and decoder of the pretrained LLMs with physics-based syn-
thetic data, the resulting LLMs inherit a better prior from GC, thereby achieving high predictability even in



                                                       2
     Current practice                                                                                             Pretrained LLM
     Directly finetune a pretrained                                                      1                        Any chemical LLM pretrained
     LLM with limited experimental                                                                                on a large corpus of unlabeled
     data, which can easily result in                                Physics-agnostic                             SMILES representations of
     the model being trapped at                                      Physics-informed                             polymer chemical structures.
     local minima.

                                             6
                                                                                                     2
     Finetuned LLM                                                                                                Group contribution
     Final finetuned LLM for                                                                                      Use group contribution to generate a
     downstream applications.                                                                                     multitude of physically meaningful
                                                                                                                  hypothetical polymers with the
                                                                                                                  correlation of a variety of fundamental
                                                           local                                                  thermophysical properties.
                                                 5         minima
                                                                             global              3
                                                                             minima
     Phase-2 finetuning
     Finetune the phase-1 LLM with
                                                                         4                               Physics-based modeling
     limited experimental data to mitigate                                                               Build a physics-based model of the physical
     the effect of numerical errors and                                                                  process leveraging on the fundamental
     simplified assumptions inherited from
     the simulation model and maximize               Supervised pretraining                              properties from group contribution as input
                                                                                                         and produce synthetic data.
     prediction accuracy.                            Apply supervised pretraining to the LLM
                                                     in phase 1 using synthetic data to arrive
                                                     at a physically consistent initial state.


                     Figure 1: An overview of the proposed trinity framework for data-scarce learning of LLMs.


cases where experimental data is extremely limited. We then put forward a simple yet effective two-phase
prediction-correction training strategy for finetuning pretrained LLMs towards polymer property prediction.
In phase 1, we implicitly impose the physical knowledge from GC by training the encoder and decoder of
pretrained LLMs using (possibly low-fidelity) physics-based synthetic data. As a result, the encoder and
decoder parameters arrive at a physically consistent initial state. We then start from this initial state in
phase 2 and further finetune the LLM with limited but most accurate experimental data. Analogous to pre-
training the encoder of LLMs where one aims to train the encoder to learn the syntactical and grammatical
rules of the underlying language [30], the rationale behind the first phase is to pretrain the encoder and
decoder to understand the physical rules governing the underlying chemical formation of polymers, through
a data-driven process fused with physics-based synthetic data. To distinguish our phase-1 pretraining from
the unsupervised pretraining of LLM encoders, we term it supervised pretraining. In phase 2, the limited ex-
perimental data is leveraged to mitigate the effect of numerical errors and simplified assumptions intrinsically
inherited from the simulation model and maximize prediction accuracy.
   Our main contributions are:

   • We propose a pathway that allows the generation of a large dataset of physically meaningful hypothet-
     ical polymers for LLM pretraining, anchored on the foundation of a physics-based GC with which a
     variety of fundamental properties can be correlated with the generated polymers.

   • We put forth a physics-based modeling framework, leveraging on the fundamental properties obtained
     from GC as model input and efficiently producing a large amount of synthetic data.

   • We design a two-phase prediction-correction training strategy for finetuning LLMs in scientific prob-


                                                                               3
      lems in the absence of sufficient ground truth data, where the first phase applies supervised pretraining
      to the encoder and decoder using the generated (possibly less accurate) synthetic dataset, and the
      second phase employs the limited but most accurate experimental measurements for final finetun-
      ing/correction.

   • Interlocking the three pillars of LLMs, physics-based modeling and experimental measurements, we
      demonstrate the proposed trinity framework via the lens of learning polymer flammability metrics [31–
      34], where cone calorimeter data is limited to dozens, and show that, by supervisedly pretraining the
      LLM with synthetic data, the model’s prediction accuracy can be effectively improved by more than
      50%.

   To the authors’ best knowledge, the present work represents the first attempt that explores the generation
of physically meaningful synthetic polymers for supervised pretraining of LLMs. Together with the two-phase
training strategy, we present not only an effective approach that makes the best use of limited labeled data,
but also, more importantly, a comprehensive LLM learning framework applicable to a broad range of scientific
problems.


2. Results

   Physically meaningful hypothetical polymer generation
   We generate a set of structurally valid and physically meaningful hypothetical polymers based on GC
[29, 35, 36] (cf. the “Methods” section). The method provides a list of groups, their contributions to a variety
of physical properties, and a relationship that estimates the compound’s properties from the contributing
groups. To estimate a property for a compound, one typically identifies the constituent sub-molecule groups
from the list and uses their contributions and the relationship to obtain an estimation. In this work, we exploit
a method to generate labeled hypothetical polymers. The idea is to use various admissible combinations
between groups to construct new compounds and use (4.1) to label them with associated pyrolysis kinetic
parameters. An admissible combination refers to a selection of groups that can form a structurally valid
polymer compound (i.e., without open valences except at polymerization points). In the current study, we
sample groups with two open valences and obtain unique combinations for up to three groups, which results in
a total of 3237 hypothetical polymers. Figure 2 demonstrates the formation of physically admissible polymers
from constituent groups and the process of obtaining estimations for the associated pyrolysis properties.
   Physics-based modeling and synthetic data generation
   To generate adequate synthetic data for supervised pretraining of LLMs, a numerically accurate and
computationally efficient model of the physical process needs to be constructed. In the instantiation to as-
sessing the fire performance of polymers, we adopt the state-of-the-art fire simulation toolkit, Fire Dynamics
Simulator (FDS) [37], to emulate the cone calorimeter test and predict polymer flammability metrics such
as the time to ignition tig and the peak heat release rate per unit area pHRR. A brief introduction of the


                                                       4
  Constituent
    groups                                                                                                                          …
   𝜴 (𝐌𝐉/𝐦𝐨𝐥)         0.79        0.51      2.16    0.15          -0.04        0.78   0.13       0.22   1.08             0.19       …
    𝑿(𝐠/𝐦𝐨𝐥)           87          0            0    2             100           9     0          -1    35               128        …
   𝜳(𝐤𝐉/𝐦𝐨𝐥 𝐊)        -10.0       14.4      39.6    2.5           -18.6         7.9   -1.7       13.6   13.1             -3.3       …

   Random
  admissible
   sampling


  Hypothetical
   polymers
                                                                                                                                    …
                                            n
                                                                                             n                                  n

     SMILES           FC(F)(C*)c1ccc2NC(*)=Nc2c1          *c1cccc(OC(=O)Oc2ccc3c(c2)C(=O)N(*)C3=O)c1     *Sc1nc2cc3nc(*)oc3cc2o1    …
        σ𝑖 𝑁𝑖 Ω𝑖
  ℎ𝑐 = σ 𝑁 𝑀                     8.28                                         4.48                                5.13              …
         𝑖   𝑖    𝑖
       σ𝑖 𝑁𝑖 𝑋𝑖
   𝜇=σ 𝑁𝑀                        0.51                                         0.48                                0.72              …
         𝑖   𝑖   𝑖
        σ𝑖 𝑁𝑖 𝛹𝑖
  𝜂𝑐 = σ 𝑁 𝑀                     90.8                                         28.8                                24.3              …
         𝑖   𝑖    𝑖




Figure 2: Using group contribution to generate structurally admissible hypothetical polymers with physically meaningful
material properties.


cone calorimeter test, FDS and our modeling strategy is provided in the “Methods” section. In this context,
our goal is to first build a high-fidelity FDS model that correctly simulates the thermal decomposition pro-
cess of polymers and the accompanied pyrolysis gas generation that further fuels the fire. With the correct
physics being captured, we can then build a reduced-order model (ROM) for rapid data generation via either
simplifying the high-fidelity model or ML.
   A demonstration of the workflow for physically meaningful synthetic data generation can be found in
Figure 3. To simulate the cone calorimeter process in FDS, several material properties need to be defined,
including thermophysical properties like density ρ, thermal conductivity κ and specific heat cp , and kinetic
pyrolysis parameters like heat release capacity ηc , heat of combustion hc , char fraction µ, the temperature
range of pyrolysis dT , and the temperature at peak mass loss rate Tp . Through GC for physically meaningful
hypothetical polymer generation, the kinetic pyrolysis parameters of ηc , hc and µ are implicitly correlated.
By further assuming single reaction, the temperature range of pyrolysis dT is dependent on ηc and hc ,
however without an explicit algebraic connection [29]. Additionally, previous work [29] has shown that the
temperature at peak mass loss rate Tp is a function of ηc , hc , and dT . We therefore employ two random forest
regressors (RFRs) to learn these relationships, one from (ηc , hc ) to dT and the other from (ηc , hc , dT ) to Tp .
The two trained RFRs reach a R2 accuracy of 0.99/0.92 and 0.99/0.88 for training/testing, respectively. Note
that GC is a low-fidelity method and can only provide estimates. To improve the quality of the synthetic
labeled data, we filter out nonphysical instances. In particular, we only keep the compounds with µ < 1,
hc < 50, ηc > 0, and 1 < dT < 300 and discard otherwise. After filtering, we come in possession of 3237
physically meaningful hypothetical polymers labeled with their kinetic pyrolysis parameters.



                                                                          5
                Generate                                              Determine                                        Predict
                                                                                                                                                                             Simulate cone
                synthetic                                               kinetic                                    thermophysical
                                                                                                                                                                            calorimeter test
                polymers                                              parameters                                      properties




                                                                                                                                  Data Collection and FDS       Digital Twin of Cone Calorimetry Tests
       Group contribution                                                RFRs                                        MoLFormers
                                                                                                                         (Prof. Lattimer)                                    FDS Lattimer)
                                                                                                                                                                           (GEM/Prof.
 Sample groups:                                              Pyrolysis temperature interval, K                           Density, g/cm3

                                                                                                                      Test data
                                                                 Time to ignition
                                                                  Maximum HRR
                                                                  Smoke density




                                              Ground truth                                       Ground truth
                                                                                                                                                                                                     Temp


 Generate polymers:
                                                                                          Optimal resin                      Machine Learning Database
                                                                                          selection                            (Lehigh University/GEM)                                               Vel
                                                                        Prediction                                       Prediction                                        Synthetic data
                                                             Temperature at peak mass loss, K                   Thermal conductivity, W/(m·K)                                   Specific heat, cal/(g·C)
                                        n




                                              Ground truth                                       Ground truth                                               Ground truth
 Correlate physical quantities:
                 σ𝑖 𝑁𝑖 𝑝𝑖
           𝑃=
                 σ𝑖 𝑁𝑖 𝑀𝑖
       𝑃: a polymer property
       𝑝𝑖 : group-𝑖 contribution to 𝑃
      𝑀𝑖 : group-𝑖 molar mass
      𝑁𝑖 : group-𝑖 occurance                                            Prediction                                                 Prediction                                           Prediction


                                            Figure 3: Demonstration of the synthetic data generation workflow.


   On the other hand, since the thermophysical properties are relatively more available, we resort to the
online polymer database, PolyInfo [38], to build three training datasets for density ρ, thermal conductivity κ
and specific heat cp , covering various polymer types including homopolymers and copolymers. A summary
of the employed datasets is listed in Table 1. With these three datasets, we take the SMILES representations
of polymers as input and train three large chemical language models to predict ρ, κ and cp , respectively.
Although the proposed framework is model-agnostic, in this work we employ MoLFormer [14, 22], an open-
source pretrained molecular transformer, for demonstration. We report the test errors in terms of the relative
mean squared error (MSE), and the best MoLFormers obtain 3.27%, 16.35%, and 5.82% for ρ, κ and cp ,
respectively. Note that only the density dataset is randomly split into 932/100 for training and testing,
respectively. Due to the relatively small datasets for κ and cp and the good coverage of polymer types, we
use all the data for training and only use the homopolymer data for testing, so as to get an accurate model
for interpolation without considerably compromising generalizability. Leveraging GC, two RFRs and three
MoLFormers, all the needed FDS input parameters can be computed.
   With the above capability to define the input parameters for FDS, we subsequently build a high-fidelity
FDS model to simulate cone calorimeter tests at a constant heat flux exposure of 50 kW/m2 , taking into



                                                                                                 6
account the full solid and gas phases of the process. This model, albeit validated against available polymer
cone calorimeter data and showed high accuracy [39], is computationally slow in that it takes 1-4 hours to run
one simulation. We then simplify the model by only considering the solid phase of the decomposition process
with an additional simulation that includes a step increase in the heat flux of 25 kW/m2 after ignition
to account for the heat flux from the flames back down onto the polymer sample. This ROM produces
comparable results to the high-fidelity model and can be completed in approximately a few seconds, thus
enabling rapid generation of a large synthetic dataset for supervised pretraining.

                                  Table 1: A summary of the employed datasets.

  Property                                    Unit           Source        Data range           # datapoints
  Thermophysical
  Density ρ                                   g/cm3          PolyInfo      [0.770, 2.868]               1032
  Thermal conductivity κ                      W/(m · K)      PolyInfo      [0.013, 23]                   110
  Specific heat cp                            cal/(g · C)    PolyInfo      [0.085, 2.520]                243
  Pyrolysis kinetic
  Heat release capacity ηc                    J/(g · K)      Literature    [20.291, 1527.251]             88
  Heat of combustion hc                       kJ/g           Literature    [3.823, 46.528]                88
  Temperature range of pyrolysis dT           K              Literature    [46.093, 333.964]              88
  Temperature at peak mass loss rate Tp       K              Literature    [386.285, 765.922]             88
  Experimental cone calorimeter
  Time to ignition tig                        s              Literature    [1, 538]                       45
  Peak heat release rate pHRR                 kW/m2          Literature    [19, 1761]                     45
  Smoke extinction area SEA                   m2 /kg         Literature    [33, 1300]                     38
  Synthetic cone calorimeter
  Time to ignition tig                        s              FDS           [20.2, 600]                  3237
  Peak heat release rate pHRR                 kW/m2          FDS           [0.117, 1864.828]            3237



   Quantifying uncertainty of synthetic data
   A key question is how reliable the generated synthetic data is. Both GC and RFR introduce unavoidable
errors, which induce uncertainty in the FDS inputs. These uncertainties further propagate through the course
of FDS simulation, resulting in posterior uncertainty in cone calorimeter predictions. To determine the trust
regions for the synthetic tig and pHRR of a particular polymer, we must quantify the uncertainty of FDS
simulation from its inputs. In this regard, we use an additive independent and identically distributed (i.i.d.)
noise to model the errors of FDS inputs. Specifically, we follow the practice in scientific ML [40–42] and
assume that the distributions of all inputs follow Gaussian distributions, ξ ∼ N (Eξ , σξ2 ). The only exception
                                                                                     2
is char fraction µ, where a log-normal distribution is assumed: ln(µ) ∼ N (Eln(µ) , σln(µ) ), to guarantee the
physical consistency of nonnegativity. For the kinetic parameters µ, hc , and ηc obtained from GC, we
approximate their means and standard deviations as the test results and the averaged test errors of GC. To
estimate the distributions of dT and Tp , we employ the probabilistic collocation method (PCM) [43–47] on
RFR models to determine the means and standard deviations. For the thermophysical inputs ρ, K, and Cp
generated via MoLFormers, we use MoLFormer’s predictions and their averaged test errors to estimate their



                                                       7
(a) Uncertainty quantification workflow

    Constituent                       Group
      groups                        contribution                                            Physics-based
                                                                                            quantities:
                                                                                            1. 𝜇                                            FDS cone
                                                                                            2. ℎ𝑐                                           calorimeter
                                                                                                                                     PCM
                                                                             PCM            3. 𝑑𝑇                        FDS                outputs
    Molecular structure                    Random forest
                                                                                            4. 𝑇𝑝                                           1. t ig
                                                                       uncertainty          5. 𝜌                                            2. pHRR
       SMILES                             MoLFormer                                         6. 𝐾
                                                                                            7. 𝐶𝑝
    Materials to test:
    Polyethylene (PE)
    Polyoxymethylene (POM)

 (b) Computed probability distributions of physics-based variables:                        (c) Trust region vs. experimental measurements
     (mean, std) assuming normal distributions
                                                                           Uncertainties
                   Physics-based   POM                PE                   obtained
                   parameters                                              from:            pHRR (kW/m2)                       𝑡𝑖𝑔 (s)
                   𝝁               (0.028, 0.026)     (0.028, 0.026)
                                                                             GC test
                   𝒉𝒄              (21.01, 2.69)      (36.44, 4.67)          errors
FDS cone           𝒅𝑻              (103.3, 19.4)      (70.7, 12.1)
calorimeter                                                                  PCM on
                   𝑻𝒑              (518.8, 34.1)      (469.5, 5.2)           random
inputs
                                                                             forest
                   𝝆               (1.3456, 0.0439)   (0.9354, 0.0305)
                                                                             MoLFormer
                   𝑲               (0.2645, 0.0432)   (0.3819, 0.0624)
                                                                             test errors
                   𝑪𝒑              (0.3300, 0.0192)   (0.4795, 0.0279)

                   𝐭 𝐢𝐠            (108.8, 24.9)      (85.9, 6.4)
 outputs                                                                     PCM on FDS
                   𝐩𝐇𝐑𝐑            (489.2, 129.8)     (1007.8, 261.6)




Figure 4: Quantifying uncertainties on the generated synthetic data: (a) general workflow, (b) the computed probability
distributions of physics-based variables, and (c) trust region vs. experimental measurement plots.



distributions. With the standard deviations for all seven FDS inputs obtained, we again apply PCM to the
FDS model and find the distributions for tig and pHRR. To verify this process, we consider two polymers
from the synthetic dataset that correspond to known polymers with available experimental measurements,
namely Polyethylene (PE) and Polyoxymethylene (POM). Figure 4b lists the means and standard deviations
for the FDS inputs and outputs. Figure 4c displays the trust regions for tig and pHRR predicted by the
data generation method versus experimental measurements for PE and POM. The green segments span four
standard deviations corresponding to 95% of the possible values. The inclusion of the measured values within
or near the trust regions demonstrates the reliability and trust-worthiness of the synthetic data generation
approach.
    Phase-1 supervised pretraining
    A significant advantage of the proposed trinity framework is the supervised pretraining of LLMs that
aims to align the model to a physically consistent initial state prior to finetuning. In the circumstance of
cone calorimeter test, we pretrain the LLM with labeled synthetic data in terms of time to ignition tig and
peak heat release rate per unit area pHRR. In particular, we first categorize the synthetic data into two
classes, one with ignitable polymers (indicated by tig ≤ 600s) and the other with un-ignitable polymers. We
slightly modify the MoLFormer architecture by adding a sigmoid function to the decoder output together
with the binary cross-entropy loss as the loss function to train a classifier that identifies if a given polymer is



                                                                                       8
(a). Phase-1 supervised pretraining results                                                                    (b). Best final MoLFormer results
                                  tig, s                                     pHRR, kW/m2                                             tig, s                                    pHRR, kW/m2                                    SEA, m2/kg
                           size            rel. MSE                   size          rel. MSE                            Size                  rel. MSE                  size            rel. MSE                     size              rel. MSE
               Train       1900             4.40%                     1900            3.58%                     Train   39                     5.41%                    39               4.75%                       32                 9.48%
               Test        469              9.60%                     469             6.68%                      Test    6                    17.86%                     6              32.23%                        6                22.35%




Ground truth                                           Ground truth                             Ground truth                                             Ground truth                                 Ground truth




                             Prediction                                      Prediction                                 Prediction                                              Prediction                                         Prediction

(c). Phase-2 finetuning results (best errors are highlighted in bold)
                                                                                                                        tig, s                                                        pHRR, kW/m2                                   SEA, m2/kg
                                                                                                                             Size               avg. rel. MSE                  size          avg. rel. MSE                  size        avg. rel. MSE
                                                                                               Train                             39                27.02%                      39              60.31%                       32             30.87%
                       Baseline MoLFormers trained with test data only                         Test                              6                 31.87%                       6              69.37%                        6             41.11%
                                                                                               Per-sample error                                    27.67%                                      61.52%                                      32.49%
                                                                                               Train                             39                11.92%                      39              11.72%

                            Final MoLFormers trained in 2 phases                               Test                              6                23.71%                        6              33.86%
                                                                                               Per-sample error                                   13.49%                                       14.67%



                                                      Figure 5: MoLFormer training results for cone calorimeter metrics prediction.


ignitable. We then use the ignitable synthetic polymers for supervised pretraining. This pre-processing step
is critical because un-ignitable polymers are characterized by a constant tig of 600 s and very small pHRRs,
which could otherwise introduce unbalanced outputs and deteriorate prediction accuracy. By implementing
a pre-classification step, we address this data distribution challenge by focusing on the ignitable polymers of
interest, thereby enhancing the model’s predictability. Next, we randomly split the 2369 ignitable polymers
into 1900 for training and 469 for testing. The supervised pretraining results can be found in Figure 5a,
where the best trained MoLFormers achieve training and test errors of 4.40%/9.60% and 3.58%/6.68% for
tig and pHRR, respectively. With these superb training results, the two MoLFormers are anticipated to
inherit good physical priors from the physics-based synthetic data and qualify as initial models for phase-2
finetuning.
                 Phase-2 finetuning
                 In phase 2, we finetune the obtained phase-1 models with good physics-based priors. Due to the limited
size of the experimental cone calorimeter datasets (cf. Table 1), we randomly split each dataset 5 times
and train 5 MoLFormers for both tig and pHRR to mitigate the effect of bias in splitting data. We then
