Repository: ShiqianTan/AI4Polymer-book

# 本地参考资料库

本书正文引用的原始论文、综述、数据集与官方文档按章登记于此。每条来源先在 `sources.tsv` 登记，再由 `fetch.py` 下载、生成可搜索文本并写入 `manifest.json`。

当前清单 293 项：已取得正文 231 项，其中 PDF 203 份。其余项目的获取状态见文末。

[来源清单](sources.tsv) · [下载与校验记录](manifest.json) · [待补充清单](NEEDED.md) · [近期工作更新台账](RECENT-UPDATES.md) · [本地索引](index.md)

PDF 原件位于 `files/`，可搜索文本位于 `text/`。网页同时保存原始 HTML 与离线文本。不得把网页入口记作规范全文。

`manifest.json` 记录获取时间、来源地址、校验值、字节数、PDF 页数及可从正文识别出的 arXiv 版本。网页按本地文件的 SHA-256 固定快照；下载完成不代表已经逐页审阅。

`user_provided` 表示作者提供的原件，保留原文件名并记录校验值。清单中的 `local:` 地址只用于读取本资料库内的文件，不发起网络请求。

`landing_only` 是索引入口，`incomplete_text` 表示未取得完整正文，`access_required` 表示来源要求机构访问，`failed` 表示请求失败。

File: references/text/polymer-informatics-next-arxiv-2020.txt (part 1 of 3)
Polymer Informatics: Current Status and Critical Next Steps
Lihua Chena, Ghanshyam Pilaniab, Rohit Batrac, Tran Doan Huana, Chiho Kima, Christopher
Kuennetha, Rampi Ramprasada,∗
aSchool of Materials Science and Engineering, Georgia Institute of Technology, Atlanta, GA 30332, USA
bMaterials Science and Technology Division, Los Alamos National Laboratory, Los Alamos, NM 87545, USA
cCenter for Nanoscale Materials, Argonne National Laboratory, Lemont, Illinois 60439,USA
Abstract
Artiﬁcial intelligence (AI) based approaches are beginning to impact several domains of human life, science
and technology. Polymer informatics is one such domain where AI and machine learning (ML) tools are being
used in the eﬃcient development, design and discovery of polymers. Surrogate models are trained on avail-
able polymer data for instant property prediction, allowing screening of promising polymer candidates with
speciﬁc target property requirements. Questions regarding synthesizability, and potential (retro)synthesis
steps to create a target polymer, are being explored using statistical means. Data-driven strategies to tackle
unique challenges resulting from the extraordinary chemical and physical diversity of polymers at small and
large scales are being explored. Other major hurdles for polymer informatics are the lack of widespread
availability of curated and organized data, and approaches to create machine-readable representations that
capture not just the structure of complex polymeric situations but also synthesis and processing condi-
tions. Methods to solve inverse problems, wherein polymer recommendations are made using advanced AI
algorithms that meet application targets, are being investigated. As various parts of the burgeoning poly-
mer informatics ecosystem mature and become integrated, eﬃciency improvements, accelerated discoveries
and increased productivity can result. Here, we review emergent components of this polymer informatics
ecosystem and discuss imminent challenges and opportunities.
Keywords:
Polymer Informatics; machine learning; deep learning; polymer design and discovery; polymer
synthesis
Contents
1
Introduction
2
2
Data generation, acquisition and management
4
2.1
Scientiﬁc literature . . . . . . . . . . . . . . . . . . . . . . . . . . . . . . . . . . . . . . . . . .
4
2.2
High-throughput and autonomous computational agents . . . . . . . . . . . . . . . . . . . . .
5
2.3
Hypothetical polymers . . . . . . . . . . . . . . . . . . . . . . . . . . . . . . . . . . . . . . . .
6
3
Polymer representation
7
4
Property prediction schemes
9
4.1
Linear/Non-linear regression . . . . . . . . . . . . . . . . . . . . . . . . . . . . . . . . . . . . .
9
4.2
Multi-ﬁdelity information fusion approaches . . . . . . . . . . . . . . . . . . . . . . . . . . . .
11
4.3
Deep neural networks
. . . . . . . . . . . . . . . . . . . . . . . . . . . . . . . . . . . . . . . .
12
4.4
Polymer Genome online platform . . . . . . . . . . . . . . . . . . . . . . . . . . . . . . . . . .
12
∗Corresponding author
Email address: rampi.ramprasad@mse.gatech.edu (Rampi Ramprasad)
Preprint submitted to Materials Science and Engineering: R: Reports
November 3, 2020
arXiv:2011.00508v1  [cond-mat.soft]  1 Nov 2020

5
Polymer design algorithms
13
5.1
Enumeration
. . . . . . . . . . . . . . . . . . . . . . . . . . . . . . . . . . . . . . . . . . . . .
13
5.2
Sequential (Active) learning . . . . . . . . . . . . . . . . . . . . . . . . . . . . . . . . . . . . .
15
5.3
Evolutionary strategies . . . . . . . . . . . . . . . . . . . . . . . . . . . . . . . . . . . . . . . .
15
5.4
Generative models . . . . . . . . . . . . . . . . . . . . . . . . . . . . . . . . . . . . . . . . . .
17
6
Application examples
18
6.1
Polymer dielectrics design for high energy density capacitors . . . . . . . . . . . . . . . . . . .
18
6.2
Polymer membrane design for gas separation
. . . . . . . . . . . . . . . . . . . . . . . . . . .
19
6.3
Polymer electrolytes design for Li-ion batteries
. . . . . . . . . . . . . . . . . . . . . . . . . .
19
6.4
Conducting polymers design for electronic applications . . . . . . . . . . . . . . . . . . . . . .
19
6.5
Biodegradable and depolymerizable polymers discovery
. . . . . . . . . . . . . . . . . . . . .
20
7
Critical next steps
20
7.1
Beyond homopolymers . . . . . . . . . . . . . . . . . . . . . . . . . . . . . . . . . . . . . . . .
20
7.2
Sustainable data capture . . . . . . . . . . . . . . . . . . . . . . . . . . . . . . . . . . . . . . .
20
7.3
Polymer representation and learning . . . . . . . . . . . . . . . . . . . . . . . . . . . . . . . .
21
7.4
Polymer retro-synthesis planning . . . . . . . . . . . . . . . . . . . . . . . . . . . . . . . . . .
22
7.5
Autonomous integration of experimental and computational workﬂows . . . . . . . . . . . . .
22
8
Acknowledgments
22
1. Introduction
Over the course of less than a century, polymers have become pervasive in everyday life and high-
technology [1–10]. Mass production of niche polymers, such as polyethylene, polypropylene and polystyrene,
has outstripped the production scale of iron and steel, which have been the staple materials for millennia
[11].
Diﬀerent parts of the practically inﬁnite chemical space of polymers display a dizzying variety of
distinctive properties, which can be tuned exquisitely through control of their chemical and morphological
structure [1, 2]. Extensive eﬀorts have been devoted to searching the chemical space and tinkering with their
structure and chemistry to optimize their properties for speciﬁc applications. Traditional intuition-driven
and/or trial-and-error approaches have already revealed the promise that the polymer class of materials
holds. Nevertheless, given the vastness of the chemical and structural space, new methods are required to
eﬀectively and eﬃciently search this space to identify optimal, application-speciﬁc solutions.
The ﬁeld of polymer informatics attempts to address this daunting search problem by the utilization
of modern data- and information-centric approaches, inspired by emerging artiﬁcial intelligence (AI) and
machine learning (ML) methods [12–19]. Polymer informatics eﬀorts are seeing heightened activity and
successes in recent years [19–25], but many of the ideas and concepts have gradually taken shape over a
period of decades [19–21, 24, 26].
Figure 1 illustrates the essential elements of polymer informatics. The ﬁrst vital ingredient is the polymer
data, derived from experiments and (high-throughput) computations. Unlike hard materials, only limited
well-organized/clean polymer data is available to be used for ML or AI-based techniques, e.g., in polymer
handbooks [27] and online repositories [28]. Large volumes of experimental data remain trapped in the
scientiﬁc literature, which is occasionally mined via laborious manual excerption. An emerging alternative
approach is natural language processing (NLP) to continuously and dynamically extract polymer data, but
signiﬁcant future eﬀorts are needed to eﬀectively and accurately extract polymer data from literature. An-
other important resource of polymer data is high-throughput computations using density functional theory
(DFT) [29–31] and classical molecular dynamics (MD) simulations [32–39]. The recent development of au-
tonomous computational agents, composed of machine learning modules and high-throughput computations,
holds great promise for polymer data generation [40].
2

1. Polymer Data
3. Artificial Intelligence (AI)
Computational data
Experimental data
Polymer Informatics Ecosystem
Unique, complete, minimal descriptors
(numeric information)
2. Polymer Representations
Variational or graph autoencoders
Chem Informatics
Hierarchical fingerprinting
4. User Interface
Instant property prediction
Accelerated polymer design
New polymers
Targeted property
Data mining & curation
High-throughput computation
& experiments
natural language processing
Regression
Multi-fidelity information-fusion
Deep neural network
Enumeration
Active learning
Genetic or generative algorithms
AI-assisted expansion of polymer chemical / property space
Feedforward new information for
adaptive data augmentation
Prediction
5. Synthesis / Computation
AI-aided polymer synthesis planning
AI-guided & automated data generation
Design
Figure 1: Essential elements of Polymer Informatics Ecosystem: 1) polymer data, derived from (high-throughput) compu-
tations and/or experiments (through manual or natural language processing-aided excerption); 2) polymer representations,
transforming polymers into numerical ﬁngerprints and making it amenable to ML/AI models; 3) developing surrogate models
for polymer property prediction and design polymers with desired properties for speciﬁc applications; 4) Online user interfaces
provide easy and quick public access to the developed surrogate models and/or the underlying polymer data; 5) AI-aided
computational and synthesis validation, feeding new information to existing polymer repositories.
The second important component of polymer informatics is a suitable framework to create machine-
readable polymer representations.
Linear notations are commonly adopted to describe the chemical in-
formation of polymers, for instance, using Simpliﬁed Molecular-Input Line-Entry System (SMILES) [41].
With SMILES as input, polymers are either directly ﬁngerprinted using hierarchical polymer ﬁngerprints
[22, 23] or molecular ﬁngerprints [42, 43] that are widely used in cheminformatics. Alternatively, optimal
ﬁngerprint representation (or latent knowledge) of polymers can be obtained using variational [44] or graph
autoencoders [45, 46]. Designing ﬁngerprints that fully capture not just the chemical and morphological
information of polymers, but also how they were synthesized and processed is one of the most challenging
parts of polymer informatics.
Using the numerical polymer ﬁngerprints and target property data as input, we move to the third
part of the polymer informatics: polymer property prediction and design. In the former, various machine
learning algorithms, e.g., non-linear regression [22], multi-ﬁdelity information fusion [47, 48] and deep neural
networks [43, 49], can be applied to learn the relationship between polymer ﬁngerprints and their target
property, resulting in a surrogate property prediction model for polymers. The developed surrogate model
can instantly predict various properties of new polymers deﬁned by the user. Another key beneﬁt of the
polymer informatics ecosystem is to accelerate the discovery of polymers with target properties for various
applications. Several polymer design algorithms have been proposed, e.g., screening candidates based on the
ML predicted properties from a huge list of enumerated polymers, iteratively selecting the next interesting
polymer using active learning, and producing desired hypothetical polymers using genetic or generative deep
learning algorithms. These design approaches have signiﬁcantly accelerated the polymer design process for
capacitors [50–52], membrane separation [42], organic solar cells [53], among others.
Once the desired polymer candidates are proposed, the next step is to validate the polymers via com-
putational methods and physical synthesis. The former is manageable using AI-automated data generation
agents that control computational workﬂows (but are applicable to only those properties that are accessible
through computations). The latter is a challenge, as the synthesis of the selected polymer candidates is not
3

straightforward. Chemical reactions, precursors, reagents and processing conditions (temperature, pressure
and solvents) must be identiﬁed for each polymer to successfully synthesize them. Attempts are being made
to expedite this process by using AI-assisted synthesis planning and robotic/autonomous (retro)synthesis.
Although computer-aided synthesis design for molecules was recently accomplished [54, 55], there remains
lots of scope and challenges for polymer synthesis planning, which is expected to blossom rapidly in the next
several years. Moreover, the data obtained from these synthesized polymers and/or from their computations
can be added into existing polymer repositories to re-optimize ML models and re-design or re-imagine the
next experiments.
In this paper, we review these emergent components of the polymer informatics ecosystem and discuss
imminent challenges and opportunities. In Section 2, we discuss protocols available for polymer data genera-
tion, acquisition and management. It is followed by a survey of various schemas for polymer representations
in Section 3. Next, we move on to review machine learning algorithms utilized and adapted for polymer
property prediction (Section 4) and design for various applications (Section 5). We then list several repre-
sentative application examples that have beneﬁted and may beneﬁt from the polymer informatics philosophy
in Section 6 and identify critical next steps that the community will need to address and surmount in the
near future in Section 7.
2. Data generation, acquisition and management
The central tenet of polymer informatics is that if a suﬃcient volume of polymer data can be ap-
propriately generated or curated, it can facilitate discovery/design of functional polymers with targeted
performance. Below we discuss how polymer data can be accumulated from the literature or generated
using high-throughput and autonomous computations.
2.1. Scientiﬁc literature
A reliable and enormous data resource for polymer data is the scientiﬁc literature, including printed
handbooks [56–59], online repositories [28] and journal articles. As listed in Table 1, polymer handbooks,
such as the Polymer Handbook [56] and Properties of Polymers [58], are introductory materials containing
chemical, property and synthesis information on polymers. More recently, several polymer databases have
been digitalized, allowing for easy access to polymer data. A few representative databases include PoLyInfo
supported by the National Institute for Materials Science of Japan (NIMS) [28], CROW Polymer Property
Database [60], Polymers: A property database [61], CAMPUS [62], LANDOLT-BORNSTEIN [63] and
Polymer Property Predictor and Database (NIST) [64]. In contrast to the ﬁeld of inorganic materials, only
a few computation-based property databases for polymers are available. This can be attributed to the high
computational complexity of polymers due to their complicated physical and chemical structures. A good
example of a database of computational data polymers is Khazana [65], which includes DFT computed
band gap, dielectric constant, refractive index and charge injection barriers. The third important resource
of polymer data is the ever-increasing corpus of published journal articles.
Timely dynamical extraction of polymer data from the literature in a machine-readable format can be
challenging and is achieved using either the laborious manual excerption and/or machine-learning methods
usually classiﬁed as NLP. Manual text excerption refers to the old-fashioned procedure of collecting data from
the literature and entails laborious eﬀorts for data extraction, validation, and normalization owing to the
absence of standard journal policies for publishing polymer data. Nonetheless, researchers have painstakingly
collected important information on polymer types, their chemical structures (repeat units), names and class,
their properties (e.g., physical, thermal, mechanical, dielectric, physicochemical and solution properties), and
their synthesis recipes (e.g., polymerization paths, reactants and reagents) [28, 56–59]. Crucially, easy access
to the resulting databases has been provided through online repositories, as discussed earlier.
Machine learning-based NLP has emerged as an alternative approach for information excerption from
the literature in the last few years.
NLP can be used to automatically scan the literature corpus and
extract relevant polymer properties, which can be organized in a tabular fashion based on the NLP model
predicted text relations. The use of NLP in materials science is still in its infancy, due to the diﬃculty
4

Table 1: Available polymer data resources
Source
Name
Data type
Handbook
Polymer Handbook [56], Handbook of Polymers [57],
Empirical
Properties of Polymers [58], Polymer Data Handbook [59]
Empirical
Polymer synthesis: theory and practice[66]
Empirical
Online Repositories
PoLyInfo [28]
Empirical
CROW Polymer Property Database [60]
Empirical
Polymers: A property database [61]
Empirical
CAMPUS [62]
Empirical
LANDOLT-BORNSTEIN [63]
Empirical
Polymer Property Predictor and Database (NIST) [64]
Empirical
Khazana [65]
Computational
Published journal articles
Various
Empirical/Computational
in interpreting technical languages and incorporating domain knowledge. It is further complicated by the
absence of standard journal policies for publishing scientiﬁc data. Several initial attempts have tried to use
NLP to collect materials synthesis recipes, capture latent knowledge and to even predict potentially superior
thermoelectrics [18, 67, 68]. These successes motivate the further application of NLP in polymer informatics,
such as the extraction of properties, synthesis recipes or processing conditions from past literature. Despite
initial success, many unique challenges are posed in the case of polymers, for example, non-uniform polymer
names. More details are described in Section 7.
2.2. High-throughput and autonomous computational agents
High-throughput computations using ﬁrst-principles theory and classical MD are important approaches
to amass polymer data. However, this task is non-trivial because of the enormously complicated chemical
and physical structures of polymers at the atomic scale; polymers usually display either amorphous or semi-
crystalline phases. Given the expensive computational cost of ﬁrst-principles computations, small length-
scale models (< 100 atoms) have been developed to represent polymers and approximate their physical,
electronic and dielectric properties [29–31, 40, 51]. The computed results, however, generally suﬀer from
certain accuracy issues depending on the methodology. To model polymers in the large-scale, classical MD
with empirical force ﬁelds have been applied to study the structural dynamics [69–76] and diverse properties
(e.g., dielectric, thermal, mechanical and ion transport properties)[32, 34, 35, 37, 38, 71, 77–82] of polymers.
However, such parameterization schemes are also restricted by the availability of force ﬁelds and the high
computational cost to simulate very large systems (> thousands of atoms).
Balancing the trade-oﬀbetween cost and accuracy, past eﬀorts have led to the computation of the elec-
tronic, dielectric and optical properties (such as band gap, charge injection barriers and dielectric constant)
of thousands of polymers using DFT [29–31, 40, 83]. A hierarchy of models, i.e., single-chain, pure crystal
and amorphous, has been developed to represent realistic polymers, as shown in Figure 2a). The simplest
single-chain model is composed of only a chain of monomers in vacuum, while crystal and amorphous models
represent the crystalline and amorphous regions of polymers, respectively. In spite of this simpliﬁcation,
the creation of correct low-energy crystalline structure of a polymer, especially for novel polymers, remains
a major challenge [40]. To address this issue, Huan et al. developed a general computational workﬂow,
referred to as polymer structure predictor (PSP), to predict crystal structures of linear polymers. In this
workﬂow, a polymer is deﬁned in terms of its chemical composition and atomic connectivity, using the
SMILES notation (more details in Section 3). Reasonable single-chain and crystal models of the polymer
can be predicted/created [40] using this scheme. Such eﬀorts have led to formation of the largest dataset
for polymers using computations, which can be accessed from https://khazana.gatech.edu. Some of the
important computed properties include the crystal band gap, single-chain band gap, charge injection barri-
ers, atomization energy, ionization energy, electron aﬃnity, dielectric constant and refractive index [29, 40].
Other researchers have spent extensive eﬀorts on estimating thermal conductivity [78, 79, 84, 85], Young’s
5

…
Known
polymers 
(~13,000)
Polymer
fragments
(~3,000)
BRICS
Hypothetical
polymers
Hypothetical
polymers
n = 4
n = 3
n = 2
~250,000
polymers
(n = 2 to 7)
a) High-throughput computational models
c) Hypothetical polymers generation
Computational
polymer data
Machine learning
model
High-throughput
computations
Polymer
candidates
Select polymers 
for calculations
•Job submission
& management
•Data quality 
control, etc.
3D structure 
generator
b) Autonomous computational agents 
Chain
Crystal
Amorphous
9 most frequent fragments
Hypothetical
polymers
Figure 2: a) Hierarchy of models to represent polymers, i.e., single-chain, pure crystal and amorphous phases. This ﬁgure is
taken from Ref. [40] with permission from ACS Publications. b) Autonomous computational agents to generate polymer data.
c) Design of hypothetical polymers using the BRICS scheme, along with some common polymer building blocks. ‘*’ represents
the possible linking position for each building block.
modulus [82], tensile strength [34, 80, 81], and the lithium conductivity [33, 36, 37] of representative poly-
mers using classical MD simulations. However, it is still challenging to compute these properties for a diverse
range of polymers, especially those that have not been studied well.
Given the vast chemical space of polymers, a new strategy aided by an autonomous computational
agent has been developed to dynamically select the next-candidate polymer with target properties [40]. As
visualized in Figure 2b), by utilizing the available (seed) computational dataset, machine-learning models
are developed with the capability to instantly predict target properties for a large number of new polymers.
Candidate polymers that meet the desired properties are selected, followed by a “3D structure” conversion
step (involving generation of hierarchical models as shown in Figure 2a)). The newly created structures are
then modeled using high-throughput calculations, and the obtained results are added to the seed dataset
iteratively. This autonomous platform is applicable for single or multiple polymer property predictions, and
oﬀers an eﬃcient way to discover/design polymers with desired performances.
2.3. Hypothetical polymers
Data derived from experiments or the computations mentioned involve only known polymers. But how
can we expand and explore beyond the known polymer chemical space? Variations of this question have
already been tackled by diﬀerent communities within chemical and materials sciences, such as drug discovery,
inorganic solid state, metal-organic frameworks, 2D materials, etc., by exploiting various theoretical tools to
construct databases of hypothetical molecules (e.g. ZINC) or materials (e.g. Materials Project). Further,
computational tools, such as ﬁrst-principles or classical methods, have been employed to estimate properties
of these hypothetical cases, and screen promising candidates for future synthesis eﬀorts. Some databases
6

even estimate the synthesizability of a candidate using multiple models (e.g., based on free energy, synthetic
accessibility scores, etc.) to ensure only realistic and plausible candidates are included. The successes of
such molecule/materials databases are inspiring the creation of similar libraries for polymers.
In this regard, Batra et al. [44] devised an approach to explore the vast unknown chemical polymer space
by generating new, but realistic, hypothetical polymers. As illustrated in Figure 2c), they ﬁrst obtained
SMILES representation of ∼12,000 polymers successfully synthesized in the past. Next, using the concepts
of breaking of retrosynthetically interesting chemical substructures (BRICS) [86, 87], polymer “building
blocks” — each with two or more chain ends denoted by symbol [*], e.g., [*]c1ccc([*])cc1, [*]C(=O)[*],
[*]CC[*] — were obtained along with their frequency of occurrence. Following this, hypothetical polymer
SMILES strings were created by combining (at the [*] location) various numbers of building blocks, ranging
from 2 – 7, resulting in a total of ∼250,000 hypothetical polymers. This approach can be extended to
create nearly inﬁnite polymer candidates that may later be used to screen target properties. Care is taken
to preserve the frequency of occurrence of diﬀerent building blocks, making the constructed hypothetical
SMILES dataset realistic and representative of the initial collected empirically known polymers. Moving
forward, diﬀerent chemical constraints or block neighbor restrictions can be introduced to limit the possible
combination of building blocks, and generate more realistic/synthesizable polymers.
3. Polymer representation
Once the polymer structural, chemical, property and synthesis data are collected from the aforementioned
resources, it should be processed/transformed to make it amenable to AI/ML based methods. Depending
on the target polymer property or the input data type, diﬀerent polymer representations may be chosen.
Below, following a short discussion on the group contribution method, we discuss some of the more recent
and successful polymer representation methods.
The group contribution technique developed by Van Krevelan and coworkers assumes that a polymer
property can be estimated as a weighted sum of contributions arising out of its constituting fragments
(referred to as quantitative structure-property relationships (QSPR) ﬁngerprints) [88]. Using this and sub-
sequent variations of this method, models describing a range of polymer properties have been developed
with/without machine learning, including glass transition temperature, dielectric constant, refractive index,
electrical conductivity, thermal conductivity, gas and aqueous diﬀusion, and intrinsic viscosity [88–91]. How-
ever, the developed models rely on the available fragment library and have little predictive capabilities for
new polymers containing chemical fragments outside this pre-deﬁned library.
To eﬃciently encode chemical information of molecules into machine-readable format, line notations
have been designed to describe molecules using a line of text strings. Examples of such approaches include
SMILES, the Wiswesser line notation (WLN), SYBYL Line Notation (SLN) and IUPAC International
Chemical Identiﬁer (InChi). SMILES is one of the most popular methods to represent molecules, because
it is both human-readable and machine-friendly [41]. Further, various molecular ﬁngerprinting algorithms
have been developed to transform SMILES of small molecules into numerical vectors. Avalon, Daylight
and Extended-Connectivity [93] ﬁngerprints are examples of common ﬁngerprinting algorithms that can be
accessed through the open-source RDkit library [87]. Within these ﬁngerprints, the presence or absence of
substructures within a molecule is encoded into binary vectors, which can be used as inputs to data-driven
models. SMILES representations of molecules can also be utilized (or transformed as graphs) in generative
neural networks for ﬁngerprint learning and molecular generations [46, 46], but can also be directly used
as input language in text-based machine learning algorithms [94, 95]. The use of SMILES and similar line
notations for molecules has transformed data-driven research in chem- and bio-informatics.
In contrast to small molecules, polymers are macromolecules composed of many repeat units, and require
unique ways to capture their structural information. As illustrated in Figure 3a), in modern data-driven
models, SMILES of oligomers with several repeat units (< 5) have been applied to represent polymers,
which can be ﬁngerprinted using regular molecular ﬁngerprinting algorithms [42, 43, 85]. The ML models
developed using such oligomer ﬁngerprints can predict various properties of polymers fairly well, although
the eﬀect of polymer morphology on the target property is excluded. In a similar development, modiﬁed
SMILES representations for polymers have been developed which represent endpoints or connection points
7

Binary vectors: presence (1) and absence (0) of substructures
Polymers:
Molecular fingerprint
Molecules: 
ex) [*]CC[*] (polyethylene)
Hierarchical
polymer Fingerprint
a) SMILES Representation
b) BigSMILES Representation
Homo-polymers:
ex) {CC}  … Polyethylene
Co-polymers:
ex) {CC, CC(C)} … Poly(ethylene-co-propylene) 
Atomic-level descriptors
+ Block-level descriptors
+ Chain-level descriptors
ex) Block-fragments
O
HO
OH
N
N
O
S
N
F
F
F
F
…
ex) Length of side-chain (ls)
n
ls
dr
lm
…
C
S
C
C
N
H
O
C
C
C3-S2-C3
H1-N3-C4
O1-C3-C4
…
ex) Atom-triples
n
ex) Nc1cccc(C(=O)O)c1
n
m
n
Figure 3: Polymer representations: SMILES and BigSMILES [92]. Using the input of SMILES, molecular [42] and hierarchical
polymers ﬁngerprints [22, 23] were developed to numerically represent polymers.
of repeat units using special symbols.
For example, polyethylene is represented as [*]CC[*], where CC
is the repeat unit of polyethylene and * represents the connecting points between repeat units [22, 23].
Furthermore, a hierarchy of hand-crafted ﬁngerprints for polymers have been developed to capture the
connectivity and morphology information of polymers in order to improve the property prediction accuracy
[22, 96–99]. Figure 3a) shows details of the hierarchical ﬁngerprint, including the (1) atomic-level, (2) block-
level, and (3) chain-level components. At the atomic-level, the number fraction of atomic-level fragments
within the polymers, deﬁned by the generic label “AiBjCk”, are considered. The block-level ﬁngerprint
components are the number fraction of pre-deﬁned building blocks that constitute the polymers, such as
C6H4, C=O, CH2 and CO. Chain-level features capture information at the morphological scale, including
the length of the longest or shortest side chains with or without rings. Further, QSPR ﬁngerprints, such
as the volume to surfaces ratio and van der Waals surface area, are also considered. Using this approach,
models to predict many properties of polymers have been developed, including band gap, glass transition
temperature and dielectric constant [22, 23]. Detailed examples are provided in Section 4.
Additionally, BigSMILES has been recently developed for describing macromolecules, e.g., homo-and
co-polymers [92]. It is an extension to SMILES, expressed as {RepUnit1, RepUnit2, RepUnit3, . . . }. Here,
RepUnit1, RepUnit2, RepUnit3 are a list of (same or diﬀerent) repeat units within polymers, with random
positions. For example, Poly(ethylene-co-propylene) is denoted by {CC, CC(C)}, as shown in Figure 3b). In
this representation, branched, network and terminal group information of polymers may be also incorporated.
However, there are no available ﬁngerprinting algorithms to transform BigSMILES into numerical vectors
yet.
Molecular structures can also be represented as a graph via an input of SMILES, where atoms and bonds
are represented by nodes and edges, respectively. Such a method has been widely utilized for molecular
structure generation and property prediction in cheminformatics, bioinformatics and materials science with
great success [100–104].
Since it is challenging to use graphs to represent polymers, due to its large-
scale morphology, researchers have attempted to use oligomers (including less than 5 repeat units) to label
8

a) Gaussian process regression (GPR)
b) Multi-fidelity co-Kriging
Observations
True function
GPR predictions
Uncertainty (σ interval)
x
f(x)
0
2
4
6
10
8
8
6
4
2
10
c) Neural Network
F2
FN
F1
P
Input
layer
Hidden
layer(s)
Output
layer
X
X1
X2
...
...
XM
High-fidelity yHF
yHF1
yHF2
...
missing
missing
Low-fidelity yLF
yLF1
yLF2
...
...
yLFM
ZLF (X)
Zd (X)
ZHF (X) = 𝜌ZLF (X) + Zd (X)
Figure 4: a) Gaussian process regression (GPR) model to learn the correlation between ﬁngerprints and target property,
providing predicted values and uncertainty (shaded regions). b) Multi-ﬁdelity (MF) co-kriging approach depends on two models:
the Gaussian processes ZLF(x) of the low-ﬁdelity (LF) function mapping the ﬁngerprint space and low-ﬁdelity property (yLF)
and the Gaussian processes Zd(x) to map the ﬁngerprint space and diﬀerence between the low-ﬁdelity and the high-ﬁdelity
(HF) functions. The property prediction at the high-ﬁdelity level (ZHF(x)) is ZHF(x) = ρZLF(x) + Zd(x), where ρ is a scaling
factor that quantiﬁes the correlation between the two ﬁdelities of data. c) General Neural network workﬂow, including input,
hidden and output layers.
polymer graphs with atom-based or substructure/motif based-methods [45, 46, 105]. Motifs refer to larger
size substructures. However, because monomers of many polymers are large and complicated, this leads to
monomer generation failures using small substructures. Further, polymers are composed of large numbers
of monomers, and it is not clear how one can incorporate large-scale morphological information as graphs.
These critical issues are discussed in Section 7.
4. Property prediction schemes
The selection of suitable learning algorithms to map polymer ﬁngerprints and properties is a critical
step.
Depending on the complexity of the target property, the volume and the nature of the available
datasets, various learning algorithms have been applied, such as linear or non-linear regression algorithms,
multi-ﬁdelity information fusion and deep neural networks.
4.1. Linear/Non-linear regression
The linear regression algorithm assumes that the property being modeled is a linear function of the
ﬁngerprints, which is the simplest method to build machine learning models. For polymers, various property
prediction models have been developed using group contribution methods [88], multiple linear regression
[89, 90], and least-squares regression [21, 107, 108], with QSPR or quantum-chemical ﬁngerprints. These
models are limited by the neglect of the non-linear relationships between polymer ﬁngerprints and their
properties. To overcome this issue, non-linear regression algorithms have been employed, such as support
vector machine (SVM), kernel ridge regression (KRR) and Gaussian process regression (GPR). For instance,
Yu et al. used SVM to train glass transition prediction models using QSPR ﬁngerprints and experimental
property values [89, 109], while KRR has been applied to develop models for a series of high-throughput
computed polymer properties (e.g., band gap and dielectric constant)[110].
In recent years, the GPR algorithm has been broadly utilized to build machine learning models for poly-
mer property prediction [22, 23, 42, 52, 111]. As illustrated in Figure 4a), the key advantage of GPR is that
predicted uncertainties are provided by learning a generative and probabilistic distribution with the mean
representing the prediction and the conﬁdence interval estimating the uncertainty. Figure 5a) illustrates four
representative GPR models, including chain band gap, glass transition temperature, frequency-dependent
dielectric constant and gas permeability. These models were trained using 3881 DFT computed, and 5076,
1193 and 1779 experimental values, respectively. 5-fold cross-validation (CV) was employed to avoid model
9

Neural network
Hildebrand - GPR
Non-polar solvents
Polar-aprotic solvents
Polar-protic solvents
a) GPR prediction models 
b) Multi-fidelity prediction models 
c) Neural network models for solvent prediction
60 Hz
100 Hz
1 MHz
10 MHz
100 MHz
1 GHz
10 GHz
1 THz
1 PHz
O2
CO2
CH4
He
H2
N2
Tendency to crystallize (%)
GPR train
MF train
MF train
GPR test
MF test … 407 LF points
MF test … 429 LF points
●
●
●
■
■
■
Band gap (eV)
Training datapoints
50
100
150
200
250
300
RMSE (eV)
0.8
0.6
0.4
0.2
GPR train
MF train
MF train
GPR test
MF test …300 LF points
MF test …450 LF points
◇
▽
○
◆
▼
●
Figure 5: a) Parity plots of GPR predicted and true values of the glass transition temperature, band gap of sing-chain polymers,
dielectric constant and gas permeability. In the case of the gas permeability model, 6 gases, i.e., O2, N2, CH4, He, CO2 and
H2, were considered and dielectric constant at 9 diﬀerent frequencies was used in the dielectric constant model. CV-test RMSE
is the average RMSE of the test subsets in 5 fold-CV [23]. Error bars represent GPR uncertainty. b) A comparison of learning-
curves for the GPR and multi-ﬁdelity (MF) predicted band gap [48] and tendency to crystallize [106]. c) Neural network-based
solvent prediction accuracy of soluble (top) and insoluble (bottom) polymers for 24 solvents, including non-polar, polar-aprotic
and polar-protic solvents, along with results from GPR models trained by Hildebrand parameters [49]. Figure a), b) and c) are
taken from Ref. [23], Ref. [48, 106] and Ref. [49], respectively, with permission from ELSEVIER and ACS Publications.
10

overﬁtting. R2 and RMSE denote the coeﬃcient of determination and the root-mean-square error, respec-
tively. RMSE100% and RMSECV,test respectively denote the RMSE errors on the whole dataset used for
model training or on the test subset during 5 fold-CV. In the case of the gas permeability model, 6 gases,
i.e., O2, N2, CH4, He, CO2 and H2, were considered and numerically represented using one-hot encoding.
Likewise, in the dielectric constant model the frequency value (at 9 diﬀerent frequencies) was used as a fea-
ture to obtain a frequency-dependent dielectric constant model. We note that the developed GPR models
exhibit very high R2 and acceptable RMSECV,test with respect to the wide property range of the training
datasets. Additionally, the performance of these models has been further validated by using systematic
analysis, involving the eﬀect of feature reduction, various levels of train-test splits (i.e., learning curves) and
validation on completely unseen datasets.
The GPR algorithm can be used to build accurate and reliable ML models for a single property while also
providing prediction uncertainties. However, the GPR method has two issues: 1) it requires a manageable
dataset size. Large datasets (> 5000) become prohibitively expensive to train. 2) It does not have the
capability to train multiple properties in one single model. Therefore, more advanced algorithms have been
utilized to improve these issues, such as multi-ﬁdelity information fusion and deep learning methods as
discussed below.
4.2. Multi-ﬁdelity information fusion approaches
It is quite common to encounter problems where several datasets have varying levels of accuracy, data
generation cost and noise levels are present. Typically, the most precise experimental measurements (or
computations) also tend to be the most time and resource intensive, the so-called high-ﬁdelity (HF) data.
However, polymer properties of interest can also be estimated via cheaper methods at lower accuracy. For
instance, empirical trends, simple group-contribution methods and computationally demanding quantum
mechanical simulations can generate this low-ﬁdelity (LF) data. Given such a situation, a multi-ﬁdelity (MF)
information fusion model aims to consolidate all the available information from the varying ﬁdelity sources
to make the most accurate and conﬁdent property predictions at the highest level of ﬁdelity [47, 48, 112–116].
Comparative studies have shown that the multi-ﬁdelity approach performs better than any single-ﬁdelity
based method in terms of prediction accuracy, especially for small (high-ﬁdelity) data sets. Typical strategies
for MF learning are discussed in Ref. [47]. Among them, the Gaussian processes-based co-kriging regression
method [117] is viewed as a powerful method and has been utilized to predict polymer properties, such as
band gap and degree of crystallinity [48, 118]. As shown in Figure 4b), this MF approach is composed of
