Repository: ShiqianTan/AI4Polymer-book

# 本地参考资料库

本书正文引用的原始论文、综述、数据集与官方文档按章登记于此。每条来源先在 `sources.tsv` 登记，再由 `fetch.py` 下载、生成可搜索文本并写入 `manifest.json`。

当前清单 293 项：已取得正文 231 项，其中 PDF 203 份。其余项目的获取状态见文末。

[来源清单](sources.tsv) · [下载与校验记录](manifest.json) · [待补充清单](NEEDED.md) · [近期工作更新台账](RECENT-UPDATES.md) · [本地索引](index.md)

PDF 原件位于 `files/`，可搜索文本位于 `text/`。网页同时保存原始 HTML 与离线文本。不得把网页入口记作规范全文。

`manifest.json` 记录获取时间、来源地址、校验值、字节数、PDF 页数及可从正文识别出的 arXiv 版本。网页按本地文件的 SHA-256 固定快照；下载完成不代表已经逐页审阅。

`user_provided` 表示作者提供的原件，保留原文件名并记录校验值。清单中的 `local:` 地址只用于读取本资料库内的文件，不发起网络请求。

`landing_only` 是索引入口，`incomplete_text` 表示未取得完整正文，`access_required` 表示来源要求机构访问，`failed` 表示请求失败。

File: references/text/self-driving-lab-thinfilm-2019.txt (part 1 of 2)
 
Title: Self-driving laboratory for accelerated discovery of thin-film materials 
One sentence summary:​ The first autonomous laboratory for the discovery of thin films is used to 
optimize the doping and annealing of organic semiconductors. 
 
Authors:​ B. P. MacLeod​1,3†​, F. G. L. Parlane​1,3†​, T. D. Morrissey​1,3​, F. Häse​4-7​, L. M. Roch​4-7​, K. E. 
Dettelbach​1​, R. Moreira​1​, L. P. E. Yunker​1​, M. B. Rooney​1​, J. R. Deeth​1​, V. Lai​1​, G. J. Ng​1​, H. Situ​1​, R. 
H. Zhang​1​, M. S. Elliott​1​, T. H. Haley​1​
, ​D. J. Dvorak​3​
,​ A. Aspuru-Guzik​4-10​*, J. E. Hein​1​*, C. P. 
Berlinguette​1-3,8​* 
 
 
Affiliations: 
1​Department of Chemistry, The University of British Columbia, Vancouver, British Columbia, Canada 
2​Department of Chemical & Biological Engineering, The University of British Columbia, Vancouver, 
British Columbia, Canada 
3​Stewart Blusson Quantum Matter Institute, The University of British Columbia, Vancouver, British 
Columbia, Canada 
4​Department of Chemistry and Chemical Biology, Harvard University, Cambridge, Massachusetts, USA 
5​Department of Chemistry, University of Toronto, Toronto, Ontario, Canada 
6​Department of Computer Science, University of Toronto, Toronto, Ontario, Canada 
7​Vector Institute for Artificial Intelligence, MaRS Centre, Toronto, Ontario, Canada 
8​Canadian Institute for Advanced Research (CIFAR), MaRS Centre, Toronto, Ontario, Canada 
9​Kebotix, Inc., 501 Massachusetts Ave., Cambridge, Massachusetts, USA 
10​Zapata Computing, Inc., 100 Federal St, 20th Floor, Boston, Massachusetts, USA 
†​These authors contributed equally to this work 
*Email: ​cberling@chem.ubc.ca​, ​alan@aspuru.com​, ​jhein@chem.ubc.ca 
 
 
Page​ ​1 of 27 

 
Abstract: ​Discovering and optimizing commercially viable materials for clean energy 
applications typically takes over a decade. Self-driving laboratories that iteratively design, execute, and 
learn from material science experiments in a fully autonomous loop present an opportunity to accelerate 
this research. We report here a modular robotic platform driven by a model-based optimization 
algorithm capable of autonomously optimizing the optical and electronic properties of thin-film 
materials by modifying the film composition and processing conditions. We demonstrate this platform 
by using it to maximize the hole mobility of organic hole transport materials commonly used in 
perovskite solar cells and consumer electronics. This demonstration highlights the possibilities of using 
autonomous laboratories to discover organic and inorganic materials relevant to materials sciences and 
clean energy technologies. 
 
Main text:  
Introduction 
Optimizing the properties of thin films is time intensive because of the large number of compositional, 
deposition, and processing parameters available ​(​1​, ​2​)​. These parameters are often correlated and can 
have a profound effect on the structure and physical properties of the film and any adjacent layers 
present in a device ​(​3​)​. There exist few computational tools for predicting the properties of materials 
with compositional and structural disorder, and thus the materials discovery process still relies heavily 
on empirical data. High-throughput experimentation (HTE) is an established method for sampling a 
large parameter space ​(​4​, ​5​)​, but it is nearly impossible to sample the full set of combinatorial 
parameters available for thin films. Parallelized methodologies are also constrained by the experimental 
techniques that can be used effectively in practice. The overwhelming size of the thin-film materials 
Page​ ​2 of 27 

 
parameter space motivates the need for both data- and theory-guided algorithms for executing 
experiments beyond what can be achieved with HTE alone ​(​6​–​8​)​. 
 
The experimental approach of iterating between automated experimentation and 
machine-learning-based experiment planning has resulted in early successes in addressing 
high-dimensional problems in experimental physics ​(​9​)​, chemistry ​(​10​)​, and life-sciences ​(​11​)​. This 
approach is only starting to be implemented in the materials sciences ​(​1​)​, as demonstrated by the 
optimization of carbon nanotube growth ​(​12​)​, amorphous alloy compositions ​(​13​)​, and inorganic 
perovskite quantum dot nucleation ​(​7​)​. We demonstrate here the optimization of thin films using our 
platform named ​“Ada”​, a flexible and modular self-driving laboratory capable of autonomously 
synthesizing, processing, and characterizing organic thin films (Fig. 1; Fig. S1; Movie S1). ​Ada​ trains 
itself how to find target parameters without any prior knowledge, enabling iterative experimental 
designs that maximize the information gain per sample (Fig. 2).  
Page​ ​3 of 27 

 
 
Fig. 1. The ​Ada​ self-driving laboratory.​ (​A) ​The self-driving laboratory is based on a modular robotic platform which 
interacts with objects using a rotatable pneumatic gripper on a polar robotic arm achieving 10 μm repeatability and ~1 m/s 
maximum velocity. (​B) ​Fluid handling is achieved using disposable pipette tips which can be press-fit onto and removed 
from the arm’s pipette mount by the robot. Pipetting with a mean accuracy of 5 μL is achieved using a syringe pump 
connected to the pipette mount. (​C) ​Substrate handling is achieved using a vacuum substrate handler gripped by the robotic 
arm. (​D)​ Configuration of the robotic platform for a specific experimental workflow is achieved by mounting an appropriate 
collection of experimental modules on the robot; here the ​Ada ​platform is shown equipped for the synthesis and 
characterization of thin film materials. 
 
 
 
Page​ ​4 of 27 

 
 
Fig. 2.  ​Ada​ employs an autonomous optimization workflow.​ The autonomous workflow involves iterative 
experimentation with the goal of discovering a thin-film composition with the highest possible “pseudomobility”. Each 
iteration of the workflow involves: [1] mixing an HTM-dopant-additive ink, [2] spin coating the ink onto a substrate, [3] 
thermally annealing for a variable amount of time, [4] imaging with a visible-light camera, [5] acquiring UV-Vis-NIR spectra 
in reflection and transmission modes, [6] measuring the I-V curve of the film with a 4-point probe, [7] computing a 
pseudomobility based on the IV and spectroscopic data, and [8] feeding this pseudomobility into the ​ChemOS​ ​(​14​) 
orchestration software and the ​Phoenics​ ​(​15​)​ Bayesian optimization algorithm which then designs the next experiment. 
 
Page​ ​5 of 27 

 
Results 
As a first step in proving out the methodology, we designed ​Ada​ to target organic hole and 
electron transport layers that are ubiquitous in advanced solar cells ​(​16​)​, as well as optoelectronics 
applications such as organic lasers ​(​17​)​ and light emitting diodes ​(​18​)​. For this work, we configured ​Ada 
specifically to optimize the hole mobility of spiro-OMeTAD, an organic HTM common to perovskite 
solar cells (PSCs) ​(​19​)​. The hole mobility of spiro-OMeTAD is critical to PSC performance, but it is 
highly sensitive to dopants, additives, spin-coating solvents, and post-deposition processing ​(​19​–​26​)​. 
How each of these factors affect the hole mobility of amorphous spiro-OMeTAD remains difficult to 
model ​(​3​, ​27​)​, and thus optimizing the relevant properties of spiro-OMeTAD is still done empirically. 
This optimization process often takes months to complete and slows the translation of new organic hole 
and electron transport layers for solar cells and related devices. 
 
Ada​ autonomously optimizes the hole mobility of spiro-OMeTAD by: (i) measuring and mixing 
solutions of HTMs, dopants, and plasticizers; (ii) depositing solutions as thin films on rigid substrates; 
(iii) annealing each film for a specified duration (iv) imaging each film to detect morphologies, defects, 
and impurities; and (v) characterizing the optical and conductivity properties to produce surrogate hole 
mobility data. This data is received by ​ChemOS​ ​(​14​)​,​ ​which uses the ​Phoenics​ ​(​15​)​ global Bayesian 
optimization algorithm to design new experiments by actively learning from previously acquired data. 
Phoenics​ uses a sampling parameter to explicitly bias experimental design towards exploration or 
exploitation in an alternating fashion, and has been shown to outperform random and systematic 
searches ​(​14​, ​15​, ​28​)​. The optimization experiments are performed by a multi-purpose robot (Fig. 1) 
equipped with a rotatable pneumatic gripper and a pipette mount which enable the platform to 
accomplish a wide variety of tasks by interacting with a number of different modules. The platform 
Page​ ​6 of 27 

 
aspirates, dispenses, and mixes liquid precursors with the assistance of syringe pump and a weigh scale. 
Precursor solutions are spin-cast as thin films on glass substrates, which can then be annealed up to 165 
°C (Fig. S2) using a forced convection annealing system which enables control over the extent of 
annealing by leveraging the ability of the robot to accurately and repeatably position the sample in a hot 
air stream for a precisely controlled duration . ​Ada​ then characterizes the films using purpose-built 
systems for dark field photography, UV-Vis-NIR reflection and transmission spectroscopy, and 4-point 
probe conductance. The robot also serves as a XYZ sample-positioning stage enabling all 
characterizations to be performed at multiple positions on the sample, which we leverage to collect 
spectroscopy and conductance data at 7 spatial positions on each sample. One sample is synthesized and 
characterized approximately every 20 minutes, with consumables (pipettes, substrates, stock solutions) 
requiring replenishment every 7 samples. The ability to produce high quality, well-organized datasets 
(Figs. S3 and S4) while also enabling typically uncontrolled variables (e.g., time between process steps, 
height of spin coating dispense nozzle) to become controlled or optimization parameters are very 
powerful features of ​Ada​. Moreover, ​Ada​ is controlled using flexible, open-source Python software (see 
Materials and Methods), which facilitates the rapid implementation of new experiments. 
 
We selected HTM hole mobility as our target parameter for optimization, but this parameter 
typically requires assembly of multilayer devices in order to get a valid measurement ​(​27​, ​29​, ​30​)​. 
Conventional methods are simply not compatible with the time scale needed for efficient autonomous 
optimization ​(​31​)​. We therefore developed a scheme where we could use 4-point-probe conductivity and 
UV-Vis-NIR spectroscopy measurements to produce a diagnostic quantity, “pseudomobility”, that is 
proportional to hole mobility (see Materials and Methods and Supplementary figure S5). Pseudomobility 
is the quotient of the sheet conductance of a thin film and the absorptance of oxidized spiro-OMeTAD in 
Page​ ​7 of 27 

 
the film. We estimated the absorptance of each thin film with an analytical model which incorporates 
experimental reflection and transmission spectra, and which accounts for the effect of the glass substrate 
on these spectra. The pseudomobility ratio, which provides a thickness-independent low latency 
analytical surrogate for hole mobility, became our target optimization objective and enabled us to 
accelerate the rate of meaningful data collection 
 
The pseudomobilities of spiro-OMeTAD thin films were optimized by iteratively designing film 
compositions with variable annealing times and dopant concentrations (tables S1, S2). Solutions 
prepared from stock solutions of spiro-OMeTAD and a cobalt(III) dopant (along with a fixed amount of 
the plasticizer 4-​tert​-butylpyridine) were spin-coated onto substrates to yield thin films. Each film was 
annealed, imaged, and analyzed to determine a pseudomobility value that was relayed to ​ChemOS​. Fig. 
3A chronicles how the doping ratios and annealing times were varied during optimization for two 
independent experimental campaigns. Each of the two 35-sample campaigns took under 30 h (including 
time for restocking consumables) and each had one failed sample. This failure rate is typical for our 
system. An important outcome is that both campaigns converged on the same global maximum for both 
doping ratio (~0.4 eq.) and annealing time (~75 s) to deliver films with the same maximum 
pseudomobilities. This reproducible endpoint is significant and demonstrates that ​Ada​ can successfully 
navigate a broad experimental space (see table S3 for additional reproducibility data).  
 
Page​ ​8 of 27 

 
 
Fig. 3. Results of thin-film pseudomobility optimization carried out by the self-driving lab.​ (​A) ​Experimental values for 
cobalt doping ratio, annealing time, and maximum measured pseudomobility as a function of the number of experiments 
performed for two independent optimization runs. (​B)​ The pseudomobility response surface and sampled points for the 
second (blue, left) optimization run. The algorithm initially discovered a local maximum, and then discovered the global 
maximum of the sampled parameter space. 
  
Fig. 3b shows the locations and sequence of the experimentally sampled points in the parameter 
space. The sampled points can be seen to initially cluster at a local maximum (~100% doping and 
annealing time >200 s) prior to finding a higher performance region elsewhere in the parameter space. 
While the eventual rejection of the local maximum confirms that the ​explore-exploit​ functionality of 
Phoenics​ can prevent the search from becoming stuck near local optima, we were curious why ​Ada 
identified a local maximum at high doping levels. Subsequent investigations of the dark field images of 
these films revealed annealing-induced dewetting of the films containing intermediate amounts of 
dopant (Fig. S6). At elevated doping levels, dewetting was suppressed, allowing a region of improved 
thermal stability to be identified (see Supplementary Information). The favourable performance of high 
dopant/high annealing time films was not intuitive ​(​32​)​, and this observation was facilitated by our 
Page​ ​9 of 27 

 
autonomous platform, which searched over a larger range of doping and annealing conditions than is 
typically explored in studies of organic HTMs. We hypothesize that the highly doped films are stable at 
high annealing temperatures because of the greater intrinsic thermal stability of the dopant (which does 
not readily form a glass and melts at 189 °C, see Fig. S7) compared to amorphous spiro-OMeTAD 
(which exhibits a glass transition at 124 °C, see ​(​33​)​). On this basis, when sufficient Co(III) salt is added 
to the HTM film, the increase in the stability of the doped HTM due to the intrinsic stability of the 
dopant overcomes the decrease in thermal stability generally associated with the addition of dopants to 
hole transport materials​(​32​, ​34​, ​35​)​. This result is non-trivial and represents an unexpected scientific 
observation from an artificially intelligent experimental design. 
Discussion 
We report here the first use of a self-driving laboratory to optimize composition and processing 
parameters for thin-film materials. This proof-of-principle study targeted the optimization of a type of 
thin organic semiconducting film common to advanced solar cells, but the modularity of our robotic 
platform and control software enables the rapid incorporation of new experiments, techniques, analytical 
hardware, and algorithms. The ​Ada​ platform can therefore be easily tailored for a range of inorganic and 
organic materials and applications, and even be coupled to automated organic synthesis methodologies 
developed for the pharmaceutical industry ​(​36​, ​37​)​. The next stage of development for this robotic 
platform is to introduce sequential film deposition to extend autonomous optimization experiments to 
multi-layered systems that comprise full devices. As the robotic workflow complexity increases, the 
experimental throughput of our current, fully-serial scheme will decrease; to overcome this challenge, 
we plan to develop stand-alone synthesis and characterization modules which can run in parallel. Our 
ability to iteratively modify Ada will prove to be particularly useful in this regard. Indeed, we expect 
platforms such as ​Ada​ to facilitate the deployment of effective autonomous experimentation at a scale 
Page​ ​10 of 27 

 
compatible with the rapidly evolving needs and constraints (e.g., budget, time, space) of a broad 
cross-section of the materials science research community.  
Materials and Methods 
Materials 
Acetonitrile (CAS 75-05-8, HPLC grade, ≥ 99.9%), toluene (CAS 108-88-3, ACS grade), 
acetone (CAS 67-64-1, ACS grade), spiro-OMeTAD (CAS 207739-72-8, HPLC grade, 99%), FK 102 
Co(III) TFSI salt (Sigma Aldrich product number 805203, 98%), and 4-tert-butylpyridine (CAS 
3978-81-2, 96%) were purchased from Sigma Aldrich and were used without further purification. 
Extran​®​ 300 detergent (EX0996-1) and 2-propanol (ACS grade, ≥99.5%) were purchased from EMD 
Millipore Corporation and were used without further purification. Microscope slide substrates (75 × 25 
× 1 mm, VWR Cat. No. 16004-430) were purchased from VWR International. 
Consumables for the robotic platform 
During the optimization experiments, the robotic platform was periodically restocked with 
consumables. These include 3” × 1” × 1 mm microscope slides (VWR VistaVision), 2mL HPLC vials 
(Canadian Life Science) , 200μL pipettes (Biotix M-0200-BC) and various stock solutions. Cleaning of 
the microscope slides and preparation of the stock solutions are further detailed below.  
Manual preparation of stock solutions 
All reagent solutions were prepared in an atmosphere dried over anhydrous calcium sulfate 
(DRIERITE​®​), resulting in ~0.005 mg/L of water remaining in the atmosphere. Toluene and acetonitrile 
solvents were prepared by drying over anhydrous magnesium sulfate, filtering through a 0.2 μm PTFE 
Page​ ​11 of 27 

 
filter, and stored over 3 Å molecular seives. A solution of 1:1 v/v solution of acetonitrile/toluene 
(MeCN/MePh) was prepared by mixing equal volumes of dry acetonitrile and toluene. A stock solution 
of spiro-OMeTAD was prepared by briefly (1-5 min) sonicating a mixture of spiro-OMeTAD (off-white 
powder) with MeCN/MePh. The resulting solution had a transparent, pale yellow color. A stock solution 
of FK 102 Co(III) TFSI salt was prepared by dissolving FK102 Co(III) TFSI salt (bright orange 
crystalline powder) in MeCN/MePh and stored without exposure to UV-light. The resulting solution had 
a transparent bright orange color. A stock solution of 4-tert-butylpyridine was prepared by dissolving 
tert-butylpyridine (clear, colorless solution) in MeCN/MePh. All stock solutions were prepared at 
concentrations of 50 mg solute per 1 mL solvent. 
Manual cleaning of substrates 
75 × 25 × 1 mm microscope slide substrates were cleaned through multi-step sonication. First, 
the slides were sonicated for 10 min in a 5% v/v solution of Extran​®​ in deionized water. The sides were 
then sonicated sequentially in deionized water, acetone, and 2-propanol for 10 minutes each step. The 
slides were stored in 2-propanol and dried with filtered air before use. 
Robotic methods 
The robot used is a Selective Compliance Assembly Robot Arm (SCARA)-type robot (N9, North 
Robotics; www.northrobotics.com) which performs the robotic manipulations in our workflows. This 
robot is driven by a controller (C9, North Robotics), which also provides auxiliary controls for 
third-party instruments and components used by the robot. The controller and additional peripherals are 
controlled by a computer running a Python script based on open-source libraries (see 
https://gitlab.com/ada-chem​).  
Page​ ​12 of 27 

 
Autonomous workflow step 1: Robotic preparation of spin-coating inks 
The precursor solution for each sample was prepared by mixing varying amounts of: 
spiro-OMeTAD stock solution; FK 102 Co(III) TFSI salt stock solution; and 4-tert-butylpyridine stock 
solution in ambient conditions. In each precursor solution the FK 102 Co(III) TFSI:spiro-OMeTAD ratio 
(n/n) was between 0 to 1, with the ratio determined by the ChemOS orchestration software. The ratio 
(m/m) of tert-butylpyridine to the total amount of spiro-OMeTAD and FK102 Co(III) TFSI was fixed at 
0.2. The resulting precursor solutions became dark purple in appearance upon the combination of the 
spiro-OMeTAD and FK 102 Co(III) TFSI solutions. The precursor solutions were mixed through 
aspiration and were used within a minute of preparation. 
Autonomous workflow step 2: Robotic spin coating of thin-film samples 
The thin-film samples were prepared via spin-coating with a custom-built spin-coater provided 
by North Robotics. The microscope slides were spun at 1000 rpm and 0.100 mL of the precursor 
solution was dispensed at a normal incidence at the center of the slide. Rotation continued for 60 s. 
Autonomous workflow step 3: Robotic thermal processing of thin-film samples 
The forced convection annealing furnace was constructed from a MHT Products Inc. model 750 
heat gun facing upward into a vertically oriented 75 × 50 mm rectangular aluminum tube kept under 
ambient conditions. A 40 × 5 mm sample port was cut 40 mm from the heat gun. Freshly spin coated 
thin-film samples were moved by the N9 slide gripper into the furnace via the sample port, after which 
the heat gun power was triggered for the amount of time requested by the orchestration software. The 
temperature profile of the annealing procedure is shown in Supplementary Fig 2. The temperature of the 
slide ramps from ambient temperature to 165 °C over the first 100 s and remains at that temperature for 
Page​ ​13 of 27 

 
the rest of the annealing time. After the requested heating time has elapsed, the arm immediately 
removed the sample from the furnace and held 25 mm above a 4500 rpm cooling fan for 3 min. This 
cooling period allowed samples to return to ambient temperature, regardless of annealing time, before 
further characterization. 
Autonomous workflow step 4: Robotic dark field photography 
Thin-film samples were imaged at a dark field photography station composed of a FLIR Blackfly 
S Mono 12 MP USB Vision (Sony IMX226) camera mounted above an AmScope MIC-209 3 W ring 
light. The sample was moved by the robotic arm to 90 mm below the camera and illuminated by the ring 
light to provide contrast between smooth and rough regions of the film. Images were captured at three 
different overlapping locations at a resolution of 4000 × 3000 px. Manual post-experiment analysis of 
collected images was used to identify dust, defects, and dewetting in thin-film samples. 
Autonomous workflow step 5: Robotic UV-Vis-NIR spectroscopy  
Spectrometer design 
UV-Vis-NIR transmission and reflection spectra were collected with a custom-built, fiber-optic 
spectroscopy station. A BLACK-Comet UV-Vis Spectrometer (190 - 900 nm, < 1 nm resolving 
resolution), a DWARF-Star Miniature NIR Spectrometer (900 - 1700 nm, 2.5 nm resolving resolution), 
and two SL4 High Power Tungsten Halogen and Deuterium Lamps (190 - 2500 nm spectral range, 3000 
K) were purchased from StellarNet, Inc. The visible portion of the lamps were operated on the third 
color temperature setting. A 3-way split fiber optic reflection probe was positioned above and normal to 
the surface of the sample, which was connected to the BLACK-Comet spectrometer, the DWARF-Star 
spectrometer, and an SL4 lamp (reflection lamp). A collimating lens was positioned below and normal 
to the surface of the sample, and was connected to the second SL4 lamp (transmission lamp) via a 
Page​ ​14 of 27 

 
second fiber-optic cable. A mechanical shutter was placed between the collimating lens and the sample, 
which was darkened with black flocked paper (Thorlabs part number BFP1). The BLACK-Comet 
UV-Vis and DWARF-STAR Miniature NIR spectrometers were controlled by a Raspberry Pi 3 Model 
B+ (2017) running Raspbian Stretch (Kernel 4.14) and Python 2.7.0. The SL4 lamps were controlled by 
an Arduino Due (A000062), which was slaved to the Raspberry Pi. 
 
To perform a transmission measurement the mechanical shutter was opened, the upper reflection 
lamp internal shutter was closed, and the lower transmission lamp internal shutter was opened. To 
perform a reflection measurement the mechanical shutter was closed, the lower transmission lamp 
internal shutter was closed, and the upper reflection lamp internal shutter was opened. 
Spectrometer calibration  
A 75 × 25 × 1 mm glass slide coated with 50 nm aluminum was purchased from Deposition 
Research Lab Inc. for use as a reflectance baseline. The true specular reflectance of the prepared 
reference sample was measured with an Agilent Cary 7000 Universal Measurement Spectrometer 
(UMS) using the Cary Universal Measurement Accessory (UMA) to hold the sample at 10° from 
normal. The sensitivity of the BLACK-Comet and DWARF-Star spectrometers were set by increasing 
the integration time (in ms) of the detectors until the signal was between 80% and 95% of saturation, 
where saturation was 2​16​ counts. For transmission measurements, the sensitivity was determined with no 
sample present, and for reflection measurements, the sensitivity was determined with the calibrated 
aluminum mirror. The bright and dark baselines for transmission were completed with no sample 
present and with the transmission lamp on and off, respectively. The bright and dark baselines for 
reflection were completed with the calibrated aluminum mirror present and with the reflection lamp on 
Page​ ​15 of 27 

 
and off, respectively. The known true reflection of the aluminum mirror, obtained from the Cary 7000, 
was used to define the bright reflection baseline. 
Robotic spectroscopy measurement  
For each film fabricated by the robotic platform, UV-Vis-NIR spectra were collected by the 
robot, which holds samples in the optical path of the spectrometer using the vacuum substrate handler. 
First the reflection and transmission spectra of a blank glass substrate were collected, followed by 
analogous reflection and transmission spectra of the annealed thin film on an identical substrate. The 
spectra of the uncoated and coated substrate were used to compute an approximation to the absorbance 
of the thin film, as described in the UV-Vis-NIR data processing section. The spectra of each thin film 
and the spectra of the blank substrate were measured at seven positions spaced ~1 mm apart near the 
center of the substrate. 
UV-Vis-NIR data processing 
Reflection and transmission spectra were measured at normal incidence and were assumed to be 
entirely specular and incoherent. This assumption is reasonable as long as surfaces and interfaces scatter 
a minimal amount of light, and interference fringes in the spectra are minimal. At any 
wavelength/energy, the raw reflection (R​0​) and transmission (T​0​) of the blank substrate can thus be 
related to the reflectivity/transmissivity (R​g​/T​g​) of the glass-air interface, and to the single-pass 
transmission of the glass substrate (X​g​) using the following equations: 
 
R 
R0 = 
g + 
R X
T
g
g2
g2
1 − R
X
g2
g2 
 
T 0 = 
X T
g
g2
1 − R
X
g2
g2 
 
R 
T
1 = 
g + 
g 
Page​ ​16 of 27 

 
These equations can be solved for R​g​, T​g​, and X​g​.  
Since a thin film on a glass substrate is a multilayer system, additional assumptions are needed to 
process the film/glass spectra analytically. In this work, the refractive indices of the film and substrate 
were both expected to be ~1.5, and thus the reflection at the film-glass interface could be ignored 
without significant distortion of the result. This simplification allowed for the raw reflection (R​1​) and 
transmission (T​1​) of the film/substrate to be incorporated into a similar set of equations as above while 
introducing only three new parameters: 
 
R 
R1 = 
f + 
R X
X
T
g
g
2
f
2
f
2
1 − R R X
X
g
f
g2
f
2 
 
T 1 = 
X X T T
g
f
g
f
1 − R R X
X
g
f
g2
f
2 
 
R 
T
1 = 
f + 
f 
In this second set of equations, R​f​ and T​f​ are the reflectivity and transmissivity of the film-air 
interface, respectively, and X​f​ is the single-pass transmission of the thin film. Solving these equations 
for X​f​ gives the corrected transmission of the thin film. The corresponding absorption of the film is: 
 
og(X )
Absfilm = −l
f 
This quantity can be calculated at each measured wavelength/energy to give the corrected 
absorption spectrum of the film at each of the seven measured positions. 
Autonomous workflow step 6: 4-point probe conductance instrumentation and characterization 
4-point probe conductivity measurements were performed with a Keithley Series K2636B 
System SourceMeter​®​ Instrument with a Signatone Four Point Probe Head (part number 
Page​ ​17 of 27 

 
SP4-40045TBN, 0.040” tip spacing, 45 gram pressure, tungsten carbide tips with 0.010” radii) 
connected through a Signatone Triax to BNC feedthrough panel (part number TXBA-M160-M). 
 
The current on the outer probes was stepped from 0 to 4 nA in 0.8 nA steps. The system was 
stabilized at each step for 0.5 s, and the potential across the inner probes was integrated for 25 power 
line cycles (at 60 Hz). The slope of the potential as a function of the current sourced afforded the 
resistance. No correction factors were applied to the resistance measurement, as the size of the slide is 
significantly larger than the spacing between the probes. The conductance of each film was measured at 
seven positions spaced ~1 mm apart near the center of the substrate. These positions matched those used 
in spectroscopy measurements.  
Autonomous workflow step 7: pseudomobility calculation 
Conventional theory describes the conductivity (σ) of p-type semiconductors as the product of 
the elementary charge (e), the density of positive charge carriers (ρ​h​), and the mobility of these same 
charge carriers (μ). In numerous examples, ρ​h​ is treated as an independent variable programmed by 
doping fraction, while μ is an intrinsic material property found to vary with temperature, applied 
voltage, disorder, and doping fraction (24, 25). μ thus encompasses most of the complexity of σ and is 
often maximized in order to optimize the performance of electronic materials. In the specific case of a 
hole transport material (HTM), the doping fraction must be managed carefully given that under-doping 
reduces hole conductivity, while over-doping risks depletion of valence electrons at the HTM/absorber 
interface that can lead to inefficient hole injection. 
 
Page​ ​18 of 27 

 
In this work, the value of μ for each HTM film was extracted from sheet resistance 4-point probe 
and UV-Vis measurements using the following methodology.  
 
The hole mobility of the HTM is expressed as:  
 
 
μh = σ
ρ e
h
 
where the hole conductivity of the HTM is assumed to approximate the total conductivity due to the 
heavy p-doping of most measured conditions and the high intrinsic mobility of holes relative to that of 
electrons known to exist in spiro-OMeTAD. σ is defined as:  
 
 
(
)/ln
  
σ = (R
)
S · t −1 = (
dI
dV · C · π · t
(2))
−1 
where R​S​ is the sheet resistance, t is the film thickness, dV/dI is the linear change in voltage (V) with 
respect to current (I) at low V and I extracted from the 4-point probe measurement, and C is a geometric 
correction factor tied to the ratio between the probe tip distances and the rectangular dimensions of the 
film. The redefinition of R​S​ here is valid for any 4-point probe measurement in which t is significantly 
less than the distance between adjacent probe tips. ρ​h​ is defined as:- 
 
ρ
ρh = HTM ·
HTM
[
]
HTM
[
+] 
where ρ​HTM​ is the total density of redox active HTM sites in the film and [HTM​+​]/[HTM] is the fraction 
of active sites carrying a positive charge at any given time. This fraction is not necessarily equal to the 
ratio of dopant to HTM in the film, since not all dopants oxidize HTM material quantitatively. ρ​HTM​ can 
be converted to a molar concentration by: 
 
1000
HTM]
ρHTM = 
· N A · [
 
Page​ ​19 of 27 

 
where N​A​ is the Avogadro constant and 1000 N​A​ is the unit of conversion between m​-3​ and M. The ratio 
of [HTM​+​] to [HTM] is the same as the ratio of ρ​h​ to ρ​HTM​. This yields:  
  
 
1000
 
ρh = 
· N A · HTM
[
+]  
which can be used in conjunction with Beer’s law to incorporate data from the UV-Vis spectrum of the 
film in question. The resulting equation: 
 
1000
 
000
 
ρh = 
· N A ·
ε·t
AbsHTM+ = 1
· N A ·
ε·t
Absfilm 
includes the molar extinction coefficient of the film (ε), the film thickness (t), and the reflection- and 
substrate-corrected absorbance (Abs​HTM+​) of the film in the wavelength range of 500±5 nm, where all 
absorption can be attributed to HTM​+​. This final expression for ρ​h​ is only valid when the programmed 
dopant:HTM ratio is at or below 1:1 so that minimal HTM​2+​ exists in the film. Finally, μ​h​ can be defined 
in terms of both experimental results: 
 
 
 
μh = σ
ρ e
h
= (
ln(2)·ε
1000·π·e·C·NA)( dI
dV ) Abs
(
HTM+)
−1 
This expression is crucially independent of film thickness, allowing for accurate optimization 
over the full compositional and processing variable space employed in this work. Dividing out the 
constants in the final equation above yields a parameter termed pseudomobility: 
seudomobility 
 
p
= ( dI
dV ) Abs
(
HTM+)
−1 
Pseudomobility is equivalent to the quotient of film conductivity and p-type carrier density and 
provides a useful measure of relative mobility that can be utilized in optimization experiments. The 
pseudomobility of each thin film was calculated independently at each of the seven characterized 
Page​ ​20 of 27 

 
positions. The pseudomobility value passed to the optimization algorithm was the mean value of the 
seven positional pseudomobilities.  
Autonomous workflow step 8: determining the next experiment with Bayesian optimization 
After each thin film experiment, the realized experimental parameters and resulting 
pseudomobility value were sent to an instance of ​ChemOS​ ​(​14​)​ running on a remote server via a file 
transfer interface (Dropbox). ​ChemOS​ then provided the experimental data to the ​Phoenics​ ​(​15​)​ global 
Bayesian optimization algorithm, initiating an update of the algorithm’s surrogate model of the 
experimental response surface. To minimize the robot’s down-time between the completion of one 
experiment and the initiation of the next experiment, ​ChemOS ​immediately provides parameters for the 
next experiment which have been pre-computed by ​Phoenics. ​In this way, the moderately 
computationally intensive updating of ​Phoenic​’s surrogate model can occur in parallel with the robotic 
execution of the next experiment, shortening the execution of a campaign with 30 experiments by 
approximately 30 minutes. ​Phoenics​ suggests new experiments by using an adjustable sampling 
parameter to explicitly bias experimental design towards exploration or exploitation in an alternating 
fashion and thus enables global optimization over the response surfaces explored by the robotic 
platform. The initial sample is chosen at random as no model of the response surface is initially 
available. The exchange of information between ​ChemOS ​and the robotic platform is managed by 
Python software written in-house. 
 
References and notes 
1. 
A. Aspuru-Guzik, K. Persson, A. Alexander-Katz, C. Amador, D. Solis-Ibarra, M. Antes, A. 
Mosby, M. Aykol, E. Chan, S. Dwaraknath, J. Montoya, E. Rotenberg, J. Gregoire, J. 
Hattrick-Simpers, D. M. Huang, J. Hein, G. Hutchison, O. Isayev, Y. Jung, J. Kiviaho, C. 
Kreisbeck, L. Roch, S. Saikin, D. Tabor, J. Lambert, S. Odom, J. Pijpers, M. Ross, J. Schrier, R. 
Segal, M. Sfeir, H. Tribukait, T. Vegge, “Materials Acceleration Platform: Accelerating Advanced 
Page​ ​21 of 27 

 
Energy Materials Discovery by Integrating High-Throughput Methods and Artificial Intelligence” 
(Mission Innovation Clean Energy Materials Innovation Challenge, 2018), (available at 
http://nrs.harvard.edu/urn-3:HUL.InstRepos:35164974​). 
2. 
J.-P. Correa-Baena, K. Hippalgaonkar, J. van Duren, S. Jaffer, V. R. Chandrasekhar, V. Stevanovic, 
C. Wadia, S. Guha, T. Buonassisi, Accelerating materials development via automation, machine 
learning, and high-performance computing. ​Joule​. ​2​, 1410–1420 (2018). 
3. 
B. Cao, L. A. Adutwum, A. O. Oliynyk, E. J. Luber, B. C. Olsen, A. Mar, J. M. Buriak, How to 
optimize materials and devices via design of experiments and machine learning: demonstration 
using organic photovoltaics. ​ACS Nano​. ​12​, 7434–7444 (2018). 
4. 
X. D. Xiang, X. Sun, G. Briceño, Y. Lou, K. A. Wang, H. Chang, W. G. Wallace-Freedman, S. W. 
Chen, P. G. Schultz, A combinatorial approach to materials discovery. ​Science​. ​268​, 1738–1740 
(1995). 
5. 
H. S. Stein, D. Guevarra, P. F. Newhouse, E. Soedarmadji, J. M. Gregoire, Machine learning of 
optical properties of materials - predicting spectra from images and images from spectra. ​Chem. 
Sci.​ ​10​, 47–55 (2019). 
6. 
F. Häse, L. M. Roch, A. Aspuru-Guzik, Next-generation experimentation with self-driving 
laboratories. ​Trends in Chemistry​. ​1​ (2019), pp. 282–291. 
7. 
J. Li, Y. Lu, Y. Xu, C. Liu, Y. Tu, S. Ye, H. Liu, Y. Xie, H. Qian, X. Zhu, AIR-Chem: authentic 
intelligent robotics for chemistry. ​J. Phys. Chem. A​. ​122​, 9142–9148 (2018). 
8. 
Y. Bai, L. Wilbraham, B. J. Slater, M. A. Zwijnenburg, R. S. Sprick, A. I. Cooper, Accelerated 
discovery of organic polymer photocatalysts for hydrogen evolution from water through the 
integration of experiment and theory. ​J. Am. Chem. Soc.​ ​141​, 9063–9071 (2019). 
9. 
V. Gopalaswamy, R. Betti, J. P. Knauer, N. Luciani, D. Patel, K. M. Woo, A. Bose, I. V. 
Igumenshchev, E. M. Campbell, K. S. Anderson, K. A. Bauer, M. J. Bonino, D. Cao, A. R. 
Christopherson, G. W. Collins, T. J. B. Collins, J. R. Davies, J. A. Delettrez, D. H. Edgell, R. 
Epstein, C. J. Forrest, D. H. Froula, V. Y. Glebov, V. N. Goncharov, D. R. Harding, S. X. Hu, D. 
W. Jacobs-Perkins, R. T. Janezic, J. H. Kelly, O. M. Mannion, A. Maximov, F. J. Marshall, D. T. 
Michel, S. Miller, S. F. B. Morse, J. Palastro, J. Peebles, P. B. Radha, S. P. Regan, S. Sampat, T. C. 
Sangster, A. B. Sefkow, W. Seka, R. C. Shah, W. T. Shmyada, A. Shvydky, C. Stoeckl, A. A. 
Solodov, W. Theobald, J. D. Zuegel, M. G. Johnson, R. D. Petrasso, C. K. Li, J. A. Frenje, Tripled 
yield in direct-drive laser fusion through statistical modelling. ​Nature​. ​565​, 581–586 (2019). 
10. A. Milo, E. N. Bess, M. S. Sigman, Interrogating selectivity in catalysis using molecular vibrations. 
Nature​. ​507​, 210–214 (2014). 
11. R. D. King, K. E. Whelan, F. M. Jones, P. G. K. Reiser, C. H. Bryant, S. H. Muggleton, D. B. Kell, 
S. G. Oliver, Functional genomic hypothesis generation and experimentation by a robot scientist. 
Nature​. ​427​, 247–252 (2004). 
12. P. Nikolaev, D. Hooper, N. Perea-López, M. Terrones, B. Maruyama, Discovery of wall-selective 
carbon nanotube growth conditions via automated experimentation. ​ACS Nano​. ​8​, 10214–10222 
Page​ ​22 of 27 

 
(2014). 
13. F. Ren, L. Ward, T. Williams, K. J. Laws, C. Wolverton, J. Hattrick-Simpers, A. Mehta, 
Accelerated discovery of metallic glasses through iteration of machine learning and 
high-throughput experiments. ​Sci Adv​. ​4​, 1566 (2018). 
14. L. M. Roch, F. Häse, C. Kreisbeck, T. Tamayo-Mendoza, L. P. E. Yunker, J. E. Hein, A. 
Aspuru-Guzik, ChemOS: Orchestrating autonomous experimentation. ​Science Robotics​. ​3​, 
eaat5559 (2018). 
15. F. Häse, L. M. Roch, C. Kreisbeck, A. Aspuru-Guzik, Phoenics: a bayesian optimizer for 
chemistry. ​ACS Cent Sci​. ​4​, 1134–1145 (2018).
