Repository: ShiqianTan/AI4Polymer-book

# 本地参考资料库

本书正文引用的原始论文、综述、数据集与官方文档按章登记于此。每条来源先在 `sources.tsv` 登记，再由 `fetch.py` 下载、生成可搜索文本并写入 `manifest.json`。

当前清单 293 项：已取得正文 231 项，其中 PDF 203 份。其余项目的获取状态见文末。

[来源清单](sources.tsv) · [下载与校验记录](manifest.json) · [待补充清单](NEEDED.md) · [近期工作更新台账](RECENT-UPDATES.md) · [本地索引](index.md)

PDF 原件位于 `files/`，可搜索文本位于 `text/`。网页同时保存原始 HTML 与离线文本。不得把网页入口记作规范全文。

`manifest.json` 记录获取时间、来源地址、校验值、字节数、PDF 页数及可从正文识别出的 arXiv 版本。网页按本地文件的 SHA-256 固定快照；下载完成不代表已经逐页审阅。

`user_provided` 表示作者提供的原件，保留原文件名并记录校验值。清单中的 `local:` 地址只用于读取本资料库内的文件，不发起网络请求。

`landing_only` 是索引入口，`incomplete_text` 表示未取得完整正文，`access_required` 表示来源要求机构访问，`failed` 表示请求失败。

File: references/text/recyclable-flame-retardant-epoxy-2021.txt
Recyclable Flame-retardant Epoxy Composites Based on 
Disulfide Bonds: Flammability and Recyclability 
Xiaolu Li, a,b, Jing Zhang, a,b Lu Zhang, a,c Alaitz Ruiz de Luzuriaga, d Alaitz Rekondo, d  
De-Yi Wang a * 
 
a.IMDEA Materials Institute, C/Eric Kandel, 2, 28906 Getafe, Madrid, Spain 
b.E.T.S. de Ingenieros de Caminos, Universidad Politécnica de Madrid, Calle Profesor 
Aranguren 3, 28040 Madrid, Spain 
c.College of Mechanical and Electrical Engineering, Central South University, 410083 Changsha, 
Hunan, P.R. China 
d.CIDETEC, Basque Research and Technology Alliance (BRTA), Paseo Miramón, 196, 20014 
Donostia-San Sebastián, Spain 
Email: deyi.wang@imdea.org 
Abstract 
A series of recyclable epoxy resin (REP) composites were successfully prepared in this study, aiming to 
improve flame retardancy while keep recyclability and mechanical properties of epoxy. The 9,10-
Dihydro-9-oxa-10-phosphaphenanthrene 10-Oxide (DOPO) with high reactivity on the P-H bond was 
used as highly-efficient flame retardant in this epoxy system. Compared with pure epoxy resin with a 
limited oxygen index (LOI) of 21.7 % and no rating in vertical burning test (UL-94), recyclable epoxy 
resin only with 3 wt% DOPO acquired a LOI value of 27.8% and passed V-0 rating. Based on the results 
of cone calorimeter test (CCT), REP composites containing 4 wt% DOPO had excellent self-extinguish, 
showing the 43.5% drop of the peak heat release rate (pHRR). This was attributed to the charring ability 
in condensed phase and free radical scavenging in gas phase caused by traditional flame retardant DOPO, 
which can play a positive role in inhibiting combustion when burning. In addition, both scanning electron 
microscopy (SEM) and Raman results also exhibited outstanding flame retardancy. Importantly, superb 
dispersion between epoxy and DOPO provided fine transparency and mechanical properties of REP 
composites. Additionally, REP composites with special exchangeable disulfide crosslinks had fantastic 
recyclability. REP composites possessing excellent flame retardancy, recyclability and transparency pave 
the way to broaden application of thermoset epoxy materials.  
Keywords: flame retardant; recyclability; cone calorimeters test (CCT); mechanical properties.  
1. Introduction 

Epoxy resin (EP) has proven to be one of the most prevalent thermosetting resins on account of 
convenient curing processes, superior mechanical property, low shrinkage and strong designability[1, 2]. 
So far, EP materials have been used in industrial appliances of aerospace, construction, coating, etc. 
However, once thermoset materials are damaged, they are difficult to dissolve and reshaped again 
because of crosslinking structure formed between segments, which will lead to a waste of resources and 
cost increase. This limits some applications indirectly. In addition, thermoset EP are flammable materials. 
Thus, recyclability and flame retardancy of EP materials are still challenging.  
For improving repairability of epoxy, dispersing the thermoplastic healing agent into EP to form shape 
memory matrix is one method[3, 4]. Another common strategy is adding microencapsulated healing 
agent and catalyst[5-10]. Once thermoset materials are destroyed, healing agent is released to start self-
healing process. Recently, the introduction of dynamic chemical bonds has been the novel way to 
promote repairability and recyclability, accompanying by the emergence of some new concepts 
“vitrimers, dynamers and covalent adaptable networks (CANs)”. Among them, the concept of “vitrimers” 
puts forward by Leibler and co-workers[11] and vitrimer materials developed according to the dynamic 
exchange reaction are the first recyclable thermosets. The popular dynamic exchange reactions include 
carboxylate transesterification[12], transcarbamoylation[13], siloxane silanol exchange[14], disulfide 
exchange[15-18] and imine amine exchange[19]. However, the described vitrimers, still have some 
problems in the application process. Considering the above application problems, a new epoxy vitrimer 
system with special 3R properties (reprocessable, reparable and recyclable) is chosen in this work, in 
comparison to other vitrimer materials where no catalyst is needed to activate the 3R properties under 
high temperature.  
Considering the impact of flame retardants on environment, more and more eco-friendly flame 
retardants had been studied widely to polymers aiming to improve the flame retardancy. [20-26] Amongst 
these flame-retardant studies, DOPO and its derivatives are one of the common phosphorus flame 
retardants, and have been used in epoxy system widely. A new DOPO derivative of DOPMPA synthesized 
by DOPO and piperazine was used as flame retardant of EP. Until the addition of flame retardant was 13 
wt%, EP/DOPMPA blend passed a UL-94 V-0 rating and possessed lower release of heat and smoke[27]. 
Furthermore, Shanglin Jin et al. also reported flame retardant ABD of EP formed by acrolein and DOPO. 
Only adding 3 wt% of ABD can make EP acquire a high limit oxygen index and level of UL-94[28]. 
Phosphorus compounds show a good influence on improving flame retardancy of epoxy. DOPO and its 

derivatives play a role in not only gas phase but also condensed phase because of reactive P-H bond. 
Then phosphorus-containing compounds would be a good choice to act as flame retardant for epoxy. 
Both flame retardancy and recyclability are important properties for epoxy resins. Herein, this work 
aims to fabricate a kind of recyclable flame-retardant epoxy, keeping balance of excellent flame 
retardancy and recyclability. Friendly DOPO is used as flame retardant of recyclable epoxy resin. The 
flame retardancy of epoxy improves by exploiting the free radical trapping mechanism in gas phase and 
carbon formation mechanism in condensed phase. Even if a small amount of flame retardant is adding, 
epoxy can gain effective flame-retardant performance. Furthermore, flame retardant has excellent 
compatibility with matrix, and flame-retardant epoxy still displays good transparency. In addition, 
mechanical properties of composites do not exhibit reduction. A new kind of recyclable flame-retardant 
epoxy has been synthesized, which can provide guidance to develop other novel recyclable flame-
retardant epoxy resin. 
2. Results and discussion 
2.1 Reactivity between REP and DOPO 
The P-H bond in DOPO has a certain activity because of the adjacent strong electron-absorbing group 
P=O bond. The epoxy group has a high degree of tension because of its three-membered ring, which is 
active and easy to be opened. The two are easier to react to form phosphorus-containing epoxy 
composites, the corresponding structure is shown in Figure 1. (A). Both of DSC and FTIR tests are 
carried out to detect the reaction between epoxy group and reactive P-H bond. For better showing the 
reaction, the weight ration of REP and DOPO is around 10:3 for DSC and FTIR tests. 
DSC curves (Figure 1. (B)) recorded the thermal convert process during the reaction of epoxy group 
with P-H bond. The heat phenomenon of REP does not appear any change during the whole heating 
course. However pure DOPO shows a sharp peak at about 118 °C, corresponding to the melting 
endothermic process. Cured REP sample also does not display intensive heat, meaning the curing process 
finished completely. But there is a gently endothermic peak at preheating temperature of around 90 °C 
of EP-30% DOPO sample, demonstrating the reaction between epoxy group and P-H bond[29]. 
FTIR test was also used for further verifying the pre-reaction between epoxy group and P-H bond of 
DOPO. Just like the FTIR curves shown in Figure 1. (C), both of raw materials epoxy and DOPO appear 
their characteristic peaks. For REP sample, the peaks are located at 1250 cm-1, 1510 cm-1, 2980 cm-1, 915 

cm-1 and 3397 cm-1 respectively, corresponding to C-O stretch vibration peak, benzene ring stretching 
vibration peak, alkyl stretching peak, the characteristic absorption peak of oxirane group and hydroxyl 
group. In the spectrum of DOPO, the peaks are located at 1230 cm-1, 1590 cm-1, 2430 cm-1 and 3360 cm-
1 respectively, corresponding to the vibration of P=O bond, the Ph skeleton, the distinct P-H bond and 
hydrogen stretching vibration of Ph skeleton[30-32]. However, the EP-30% DOPO composite displays 
the different characteristic peak in comparison to REP and DOPO. The hydroxyl group shifts to 3510 
cm-1 from the peak at 3430 cm-1 of REP sample because of chemistry environment change around 
hydroxyl group. That indicates some EP has reacted with DOPO, causing chemistry environment change. 
In addition, by compared with the Tg of REP, Tg values of REP composites with different flame retardant 
DOPO decreases gradually with the increase of DOPO content (Figure 1. (D)). This might cause by the 
reduction of cross-linking density of epoxy thermosets, being also attributed to the reaction between P-
H bond and epoxy group. These results show the pre-reaction between epoxy and flame retardant, causing 
the well mixture. This will play an important role in improving properties of epoxy, especially the 
transparency (Figure S5).  
 
Figure 1. (A): Schematic outline of phosphorus-containing epoxy resin[33]; DSC curves (B) and FTIR 
spectrum (C) of different samples; (D) DSC curves of REP composites. 
2.2 Fire behaviors of REP composites 
As small-scale fire tests, the LOI and UL-94 tests were applied to evaluate the flammability of REP 
composites first of all. Neat REP with a LOI value of 21.7% is flammable material and difficult to self-
extinguish. After ignition of pure REP, it can be burned out into a flash immediately, accompanied by the 

formation of a large amount of smoke and dripping fiercely which can ignite cotton. It also fails to pass 
UL-94 level. Once adding flame retardant DOPO, both the LOI values and UL-94 level of REP 
composites improve. As the amount of DOPO raises from 1 wt% to 4 wt%, the LOI value of REP 
composites gradually increases from 24.3 % to 29.5 %. In the meanwhile, REP composites containing 
DOPO present dramatically better self-extinguish ability after removing ignition, even at low loading of 
DOPO. Though REP-1% blend does not self-extinguished, its dripping after burning does not ignite the 
cotton in comparison to pure REP. Along with the content of DOPO reached 2 wt%, REP-2% shows a 
significant effect in UL-94 test (V-2). In addition, both of REP-3% and REP-4% composites can reach 
V-0 level at UL-94 test with a total burning time less than 10 s. The LOI and UL-94 results demonstrate 
that DOPO can show the obvious influence on improving flame retardancy. This is mainly due to the free 
radical scavenging capability showing by phosphoric containing flame-retardant DOPO, which can 
suppress flame combustion process. 
CCT was carried out to further evaluate combustion performance of REP composites seriously. The 
parameters include pHRR, total heat release (THR), effective heat combustion (EHC) and residue weight, 
corresponding curves over time and data are displayed in Figure 2 and Table S2. For pure REP specimen, 
it holds a sharp HRR peak with the value of 1369 kW/m2. After adding DOPO, the curves undergo an 
evident decline gradually over test time. The pHRR values of REP composites cut down to 974 kW/m2, 
835 kW/m2, 870 kW/m2 and 774 kW/m2 respectively. This indicates the flame retardant can improve 
flame retardancy significantly of REP system. In addition, it is noteworthy that REP composites 
containing DOPO all present two small slope peaks. The formation and accumulation of protective char 
layer caused in the early stage can be acted as barrier for hindering the spread of heat and oxygen. Once 
the accumulation of heat and volatiles reaches a certain extent, the initial char layer might be broken and 
further fire grow to form second peak. Furthermore, the pHRR of REP composites becomes gentle 
gradually, which means the formation of the stronger of char layer resulting from the catalytic action of 
phosphorus from DOPO, especially by comparison to pHRR of pure REP. Meanwhile, THR of REP 
composites also show decrease trend compared with pure REP. EHCe values of REP composites also 
decrease with the increase of DOPO, implying that DOPO displays strong quenching effect and 
combustion inhibition effect in gas phase. The time-varying trend of residual mass of REP composites is 
similar to TGA curves, which further shows the promoted carbonization by DOPO. Both of these results 
demonstrate better flame retardancy owning the exist of phosphorus, leading to the improvement of 

catalytic charring capabilities and free radical scavengers’ effect in gas phase.  
 
Figure 2. (a) the summary of LOI and UL-94 tests results; (b) HRR, (c) THR, (d) residue weight vs time 
curves of REP composites. 
2.3 Flame retardant mechanism 
In an effect to investigate the condensed phase mechanism, SEM analysis and Raman spectra were 
carried out to detect different microstructure of residue char of REP composites. Figure 3. (A) displays 
the digital and SEM images of different residue char after CCT test. Pure REP burns out completely and 
there are few residual chars left. So, the structure of residue char of REP is porous and fragmentary, that 
means the char layer is not dense enough to inhibit the escape of decomposed gases. However, once 
adding DOPO into REP composites, the char morphologies show an obvious discrimination. As the 
amount of DOPO increases, the char structure gradually becomes more compact and integrated, which 
can improve the intumescent effect. This indicates that addition of DOPO can form flame shield during 
combustion. 
The microstructure of residue chars was further analyzed by Raman spectrum. As shown by curves in 
Figure 3. (B), all curves appear one broad peaks at 1352 cm-1 and one sharp peak at 1594 cm-1 
representatively, belonging to D and G peak respectively. Usually, D peak is associated with vibrations 

of carbon atoms with dangling bonds, G peak is associated with vibration in all sp2 bonded carbon atoms 
in a 2-dimensional hexagonal lattice[34,35]. Moreover, the intensity ratio of D peak to G peak is 
calculated to evaluate residual char’s graphitization degree. As seen, in comparison to ID/IG value of pure 
REP, ID/IG value of REP composites increases with the increase of flame retardant, displaying the smaller 
size of carbonaceous microstructure[36]. That means the formation of better char layer of REP 
composites, which can be served as a better protective barrier. It is beneficial to improve flame retardancy 
of REP system. 
 
Figure 3. (A) Digital images of residue char and corresponding SEM images of residual char for REP 
composites; (B) Raman spectra of residual char for REP composites. 
According to the above discussion results, the possible flame-retardant mechanism is proposed and 
the corresponding scheme is shown as below. In this recyclable flame-retardant REP system, DOPO 
displays a positive role in gas phase and condensed phase because of the excellent compatibility between 
small amount of DOPO and epoxy matrix. In the condensed phase, REP composites containing P element 
can facilitate the dehydration and char formation, showing better barrier to inhibit the release of heat and 
oxygen. Meanwhile, REP composites can produce some P-containing free radical such as PO· and 

HPO· free radical to quench H· and OH· active radicals caused from combustion, which can further 
terminate the combustion chain reaction in gas phase. Both of the positive effect in the condensed phase 
and free radical scavenging in gas phase caused by flame retardant lead to superb flame retardancy.   
 
Figure 4. Schematic illustration of combustion mechanism. 
2.4 Mechanical behaviors of REP composites 
In order to check if the addition of flame retardant can affect mechanical and dynamic properties of 
flame-retardant epoxy vitrimers, both stress relaxation measurements tensile tests were carried out. A 1 % 
of strain is applied at different temperatures above the Tg and the relaxation modulus over time was 
monitored. The relaxation time (τ*) at each temperature is determined as the time needed to relax the 
67 % of the initial relaxation modulus G0 according to Maxwell model for viscoelastic fluids. The 
temperature dependence of τ* for all vitrimers is fit to an Arrhenius relationship so as to calculate the 
activation energy (Ea) of flame-retardant epoxy vitrimers. All Arrhenius plots present a linear correlation 
of ln (τ) with 1000/T in the measured temperature range. 
Normalized stress relaxation curve of REP composites at different temperatures is shown in Figure 
S2. The activation energy of REP composites calculated is in line with previously obtained results[16, 
17], are166 KJ/mol, 152 KJ/mol, 136 KJ/mol and 123 KJ/mol respectively. A slight decrease is due to 
the consumption of epoxy groups with DOPO, which can reduce the crosslinking density of formulation 
with the increase of DOPO content. It is observed that the lower of Tg causes the shorter of relaxation 
time at the same temperature. This observation is attributed to the enhanced diffusion and exchange of 
reactive groups due to its lower crosslinking density and viscosity. On the other hand, there is a decrease 
on the activation energy. That is because of the more thermal dependence of the exchange kinetics of the 

networks when increasing the Tg. Moreover, the DMA results are also shown in Figure S3. Compared 
with different REP composites, there is also no evident decrease in these results.   
2.5 Recyclability of REP composites 
The presence of dynamic covalent bonds in the flame-retardant REP vitrimers permits the recycling 
of this thermoset materials since the dynamic covalent bonds are capable to exchange by heating above 
its Tg. In an attempt to investigate the recyclability of flame-retardant epoxy vitrimers, just REP-3% 
sample was chosen to verify. Pictures in Figure 5 show detailed process. Cured REP-3% was grinded 
into powder firstly and the obtained powder was hot-pressed at 200 ºC at 100 bars for 5 min. It is easy to 
see that defect free laminate is obtained after reprocessing process. Moreover, REP-3% composite still 
expresses relatively high transparency even adding flame retardant.  
To fully characterize the original and the recycled samples, they are subjected to uniaxial tensile test 
until break, Dumbbell shape specimens of the pristine and recycled REP-3% are tested with a universal 
tensile machine (Figure S4). The reprocessed REP-3% composite shows almost the same mechanical 
properties as pristine material (90 % of initial tensile strength is achieved). Recycled REP-3% sample 
displays higher disparity than the pristine material in the tensile strength values due to presence of 
porosity in the lamina due to lack of pressure in some zones. Theoretically, this process could be repeated 
as many times as desired, although repeated processing might cause the aging of the material leading to 
lower mechanical properties.  

 
Figure 5. (a) the detailed recyclability process of REP-3%; (b) schematic diagram of exchangeable 
disulfide crosslinks. 
3. Conclusion  
The facile way was used to prepare recyclable flame-retardant epoxy in this work. The flame retardancy 
of REP composites is significantly improved even at the low loading of flame retardant. By comparison 
to neat REP sample, REP-3% composites only adding 3 % DOPO into epoxy can pass V-0 level of UL-
94 test, with the relatively high LOI value of 27.8 %. In addition, pHRR of REP-4% decreases by about 
43.5 % to the value of 774 kW/m2, which attributes to accelerated charring ability to inhibit oxygen. The 
CCT results also show a decrease of EHCe value, indicating the DOPO acts in gas phase by free radicals 
scavenging effect. It is worth nothing that epoxy can still display recyclability even if the addition of 
flame retardant because of exchangeable disulfide crosslinks. Furthermore, REP composites show good 
transparency and same mechanical properties with pure REP sample. This research paves the way to 
obtain recyclable flame-retardant epoxy materials. It is also more conducive to broaden the application 
of epoxy.  
 
 

Acknowledgements 
This work is partly funded by China Scholarship Council, China under the Grant CSC (201908110272). 
Funding Sources 
This work did not receive any specific funding from funding agencies in public, commercial. 
 
References 
[1] J. Green, A review of phosphorus-containing flame retardants, Journal of Fire Sciences. 10 (2016) 
470-487. 
[2] X. Wang, E.N. Kalali, D.-Y. Wang, Carbon-family materials for flame retardant polymeric materials, 
Progress in Polymer Science. 69 (2017) 22-46. 
[3] S.A. Hayes, F.R. Jones, K. Marshiya, A self-healing thermosetting composite material, Composites 
Part A: Applied Science and Manufacturing. 38 (2007) 1116-1120. 
[4] M. Zako, N. Takano, Intelligent material systems using epoxy particles to repair microcracks and 
delamination damage in GFRP, Journal of Intelligent Material Systems and Structures. 10 (2016) 
836-841. 
[5] J. D. Rule, E. N. Brown, N. R. Sottos, Wax-protected catalyst microspheres for effivient self-healing 
materials, Advance Materials. 17 (2005) 205-208. 
[6] P.A. Pratama, M. Sharifi, A.M. Peterson, Room temperature self-healing thermoset based on the diels-
alder reaction, ACS applied materials & interfaces. 5 (2013) 12425-12431. 
[7] Y.C. Yuan, M.Z. Rong, M.Q. Zhang, Self-healing polymeric materials using epoxy/mercaptan as the 
healant, Macromolecules. 41 (2008) 5197-5202. 
[8] Y.C. Yuan, X.J. Ye, M.Z. Rong, Self-healing epoxy composite with heat-resistant healant, ACS 
applied materials & interfaces. 3 (2011) 4487-4495. 
[9] C.L. Mangun, A.C. Mader, N.R. Sottos, Self-healing of a high temperature cured epoxy using 
poly(dimethylsiloxane) chemistry, Polymer. 51 (2010) 4063-4068. 
[10] H. Jin, C.L. Mangun, D.S. Stradley, Self-healing thermoset using encapsulated epoxy-amine healing 
chemistry, Polymer. 53 (2012) 581-587. 
[11] D. Montarnal, M. Capelot, L. Leibler, Silica-like malleable materials from permanent organic 
networks, Science. 18 (2011) 965-968. 
[12] M. Capelot, M.M. Unterlass, F. Tournilhac, Catalytic control of the vitrimer glass transition, ACS 
Macro Letters. 1 (2012) 789-792. 
[13] P. Yan, W. Zhao, X. Fu, Multifunctional polyurethane-vitrimers completely based on 

transcarbamoylation of carbamates: thermally-induced dual-shape memory effect and self-welding, 
RSC Advances. 7 (2017) 26858-26866. 
[14] M.O. Saed, E.M. Terentjev, Siloxane crosslinks with dynamic bond exchange enable shape 
programming in liquid-crystalline elastomers, Scientific Reports. 10 (2020) 6609. 
[15] I. Azcune, I. Odriozola, Aromatic disulfide crosslinks in polymer systems: self-healing, 
reprocessability, recyclability and more, European Polymer Journal. 84 (2016) 147-160. 
[16] A. Ruiz de Luzuriaga, R. Martin, N. Markaide, Epoxy resin with exchangeable disulfide crosslinks 
to obtain reprocessable, repairable and recyclable fiber-reinforced thermoset composites, Materials 
Horizons. 3 (2016) 241-247. 
[17] A. Ruiz de Luzuriaga, R. Martin, N. Markaide, Correction: epoxy resin with exchangeable disulfide 
crosslinks to obtain reprocessable, repairable and recyclable fiber-reinforced thermoset composites, 
Materials Horizons. 7 (2020) 2460-2461. 
[18] A. Ruiz de Luzuriaga, J.M. Matxain, I. Odriozola, Transient mechanochromism in epoxy vitrimer 
composites containing aromatic disulfide crosslinks, Journal of Materials Chemistry C. 4 (2016) 
6220-6223. 
[19] M. Ciaccia, R. Cacciapaglia, P. Mencarelli, Fast transimination in organic solvents in the absence of 
proton and metal catalysts. A key to imine metathesis catalyzed by primary amines under mild 
conditions, Chemical Science. 4 (2013). 
[20] J. Zhang, Z. Li, X.-L. Qi, D.-Y. Wang, Recent Progress on Metal–Organic Framework and Its 
Derivatives as Novel Fire Retardants to Polymeric Materials, Nano-Micro Lett. 12 (2020) 1-21.  
[21] F. Fang, P. Song, S. Ran, Z. Guo, H. Wang, Z. Fang, A facile way to prepare phosphorus-nitrogen-
functionalized graphene oxide for enhancing the flame retardancy of epoxy resin, Compos Commun. 
10 (2018) 97-102.  
[22] Y.-M. Li, S.L. Hu, D.-Y. Wang, Polymer-based ceramifiable composites for flame retardant 
applications: A review, Compos Commun. 21 (2020) 100405.  
[23] Y. Liu, D.-Y. Wang, J.-S. Wang, Y.-P. Song, Y.-Z. Wang, A novel intumescent flame-retardant LDPE 
system and its thermo-oxidative degradation and flame-retardant mechanisms. Polym Adv Technol. 
19, (2008), 1566-1575.  
[24] J. Zhang, Z. Li, G.-Z. Yin, D.-Y. Wang, Construction of a novel three-in-one biomass based 
intumescent fire retardant through phosphorus functionalized metal-organic framework and β-
cyclodextrin hybrids in achieving fire safe epoxy, Compos. Commun. 23 (2021) 100594.   
[25] F. Fang, S. Huo, H. Shen, S. Ran, H. Wang, P. Song, Z. Fang, A bio-based ionic complex with 
different oxidation states of phosphorus for reducing flammability and smoke release of epoxy 
resins, Compos. Commun. 17 (2020) 104-108. 

[26] Z. Chi, Z. Guo, Z. Xu, A DOPO-based phosphorus-nitrogen flame retardant bio-based epoxy resin 
from diphenolic acid: Synthesis, flame-retardant behavior and mechanism, Polymer Degradation 
and Stability. 176 (2020) 109151. 
[27] R. Chen, K. Hu, H. Tang, A novel flame retardant derived from DOPO and piperazine and its 
application in epoxy resin: flame retardance, thermal stability and pyrolysis behavior, Polymer 
Degradation and Stability. 166 (2019) 334-343. 
[28] S. Jin, L. Qian, Y. Qiu, High-efficiency flame retardant behavior of bi-DOPO compound with 
hydroxyl group on epoxy resin, Polymer Degradation and Stability. 166 (2019) 344-352. 
[29] X.M. Zhao, J. Llorca, D.Y. Wang, Impact of halogen-free flame retardant with varied phosphorus’s 
chemical surrounding on the properties of diglycidyl ether of bisphenol-A type epoxy resin: 
synthesis, fire behaviour, flameretardant mechanism and mechanical properties, RSC advances. 
(2013). 
[30] J. Zhao, X. Dong, S. Huang, Performance comparison of flame retardant epoxy resins modified by 
DPO–PHE and DOPO–PHE, Polymer Degradation and Stability. 156 (2018) 89-99. 
[31] H. Wang, S. Li, Z. Zhu, A novel DOPO-based flame retardant containing benzimidazolone structure 
with high charring ability towards low flammability and smoke epoxy resins, Polymer Degradation 
and Stability. (2020) 109426. 
[33] J. Zou, H. Duan, Y. Chen, A P/N/S-containing high-efficiency flame retardant endowing epoxy resin 
with excellent flame retardance, mechanical properties and heat resistance, Composites Part B: 
Engineering. 199 (2020) 108228. 
[33] D.M. Velencoso, M.C. Markwart, F.R. Wurm, Molecular firefighting-how modern phosphorus 
chemistry can help solve the flame retardancy task, Angew Chemie. 57 (2018) 10450-10467. 
[34] A. Sadezky, H. Muckenhuber, H. Grothe, Raman microspectroscopy of soot and related 
carbonaceous materials: spectral analysis and structural information, Carbon. 43 (2005) 1731-1742. 
[35] P. Wang, L. Xia, R. Jian, Flame-retarding epoxy resin with an efficient P/N/S-containing flame 
retardant: Preparation, thermal stability, and flame retardance, Polymer Degradation and Stability. 
149 (2018) 69-77. 
[36] J. Zhang, Z. Li, D.Y. Wang, Bimetallic metal-organic frameworks and graphene oxide nano-hybrids 
for enhanced fire retardant epoxy composites: A novel carbonization mechanism, Carbon. 153 (2019) 
407-416.

File: references/text/xrd-augment-2019.txt (part 1 of 2)
1 
 
Fast and interpretable classification of small X-ray diffraction datasets using 
data augmentation and deep neural networks 
 
Authors: Felipe Oviedo1*&, Zekun Ren2*, Shijing Sun1, Charles Settens1, Zhe Liu1, Noor Titan Putri 
Hartono1, Ramasamy Savitha3, Brian L. DeCost4, Siyu I.P. Tian1, Giuseppe Romano1, Aaron Gilad 
Kusne4, and Tonio Buonassisi1,2 
 
1Massachusetts Institute of Technology, Cambridge, MA 02139, USA 
2Singapore-MIT Alliance for Research and Technology, 138602 Singapore. 
3Institute for Infocomm Research (I2R), Agency for Science, Technology and Research (A*STAR), 
138632, Singapore. 
4National Institute of Standards and Technology, MS 8520, Gaithersburg, MD 20899, USA. 
& Corresponding authors:  
Felipe Oviedo 
77 Massachusetts Av., Bldg. 
35-135, Cambridge MA 
02139 
+1-617-642-1529 
foviedo@mit.edu 
Zekun Ren 
Singapore-MIT Alliance for 
Research and Technology, 
138602 Singapore 
+65-6516-8603 
zekun@smart.mit.edu 
Tonio Buonassisi 
77 Massachusetts Av., Bldg. 
35-213, Cambridge MA 
02139 
+1-617-324-5130 
buonassisi@mit.edu 
 
*These authors contributed equally to this work 
 
 
 
 
 
 
 
 
 
 
 
 
 
 
 
 
 
 

2 
 
 
 
 
 
 
 
 
 
 
 
 
 
 
 
 
 
 
 
 
 
 
 
 
 
 
 
 
 
 
 
 
 
 
 
 
 
 
 
 
 
 
 
 
 
 
 

3 
 
Abstract 
 
X-ray diffraction (XRD) data acquisition and analysis is among the most time-consuming steps in 
the development cycle of novel thin-film materials. We propose a machine-learning-enabled 
approach to predict crystallographic dimensionality and space group from a limited number of 
thin-film XRD patterns. We overcome the scarce-data problem intrinsic to novel materials 
development by coupling a supervised machine learning approach with a model-agnostic, 
physics-informed data augmentation strategy using simulated data from the Inorganic Crystal 
Structure Database (ICSD) and experimental data. As a test case, 115 thin-film metal-halides 
spanning 3 dimensionalities and 7 space-groups are synthesized and classified. After testing 
various algorithms, we develop and implement an all convolutional neural network, with 
cross-validated accuracies for dimensionality and space-group classification of 93% and 89%, 
respectively. We propose average class activation maps, computed from a global average 
pooling layer, to allow high model interpretability by human experimentalists, elucidating the 
root-causes of misclassification. Finally, we systematically evaluate the maximum XRD pattern 
step size (data acquisition rate) before loss of predictive accuracy occurs, and determine it to be 
0.16° 2, which enables an XRD pattern to be obtained and classified in 5.5 minutes or less. 
 
Keywords: X-ray diffraction, novel materials, thin-films, machine learning, data augmentation, 
crystallography, interpretable machine learning 
 
 

4 
 
I. Introduction 
 
High-throughput material synthesis and rapid characterization are necessary ingredients for 
inverse design and accelerated material discovery 1,2. X-ray diffraction (XRD) is a workhorse 
technique to determine crystallography and phase information, including lattice parameters, 
crystal symmetry, phase composition, density, space-group, and dimensionality 3. This is 
achieved by comparing XRD patterns for a novel material to the measured or simulated XRD 
patterns of known materials 4. Despite its indispensable utility, XRD is a common bottleneck in 
materials characterization and screening loops: one hour is typically required for thin-film XRD 
data acquisition for a 2  scan with high angular resolution, and another one to two hours are 
typically required for Rietveld refinement by an expert crystallographer, assuming the possible 
crystalline phases are known. It is widely recognized that machine learning methods have 
potential to accelerate this process; however, practical implementations have thus far focused 
on well-established materials 5–7, require combinatorial datasets spanning among various 
phases 8,9 , or require large datasets 5,10, while material screening using the inverse design 
paradigm often involves less-studied materials, spanning multiple classes of with different 
material / phase compositions, and smaller data sets  prototypes.  
 
Typically, experimental XRD pattern data is analyzed by obtaining descriptors such as peak 
shape, height and position. Matching descriptors of the test pattern to known XRD patterns in 
crystalline databases allows the identification of the compound of interest4. Refinement 
methods such as Rietveld refinement and Pawley refinement have been used for decades to 

5 
 
analyze experimental XRD patterns4. For novel compounds in thin-film form, however, the use 
of Rietveld refinement is limited due to the lack of reference patterns in the database as well as 
unknown film textures. The direct-space method, statistical methods, and the growth of single 
crystals have been used to obtain crystal symmetry information for novel materials 7,11–14, but 
the significant iteration time, feature engineering, human expertise, and knowledge of specific 
material required makes these methods impractical for high-throughput experimentation, 
where sample characterization rates are of the order of one material per minute or faster 2,15, 
explored over various material families. 
 
An alternative approach consists in using machine learning methods to obtain more robust 
spectral descriptors and quickly classify crystalline structure based on the peak location and 
shape in the XRD pattern. Breakthrough methods have been developed for the similar problem 
of phase attribution in combinatorial alloys16,17, but only few studies have been developed for 
solution-processed  material screening, such as perovskite screening, where phase attribution is 
usually not as important as correct classification of materials into groups according to crystal 
parameters.  The most successful methods 10,18 for material screening use convolutional neural 
networks (CNN) trained with hundreds of thousands of XRD powder patterns simulated with 
data from the Inorganic Crystalline Structure Database (ICSD). Further CNN and other deep 
learning algorithms have been employed to obtain crystalline information for other kinds of 
diffraction data 19–21. In a couple studies, noise-based data augmentation, a common technique 
of image preprocessing for machine learning, has been used to avoid overfitting in a broader 
kind of X-ray characterization problems 20,22,23 and more broadly in other fields such as TEM 

6 
 
imaging 21, however the augmentation procedure has not been based in physical knowledge of 
actual experimental samples. Furthermore, the machine learning methods developed up to 
date for XRD analysis do not allow any kind of interpretation by the experimentalists10, 
hindering improvements of experimental design. 
 
While similar approaches produce good results for crystal structure classification, we have 
found that applying them to high-throughput characterization of novel solution-processed 
compounds is generally not practical, given the limited access to large datasets of clean, 
pre-processed, relevant, XRD spectra. Furthermore, most materials of interest developed in 
high-throughput synthesis loops are thin-film materials. The preferred orientation of the 
crystalline planes in thin-films causes their experimental XRD patterns to differ from the 
thousands of simulated XRD powder patterns available in most databases 24,25. Thin-film 
compounds usually will present spectrum shifting and periodic scaling of peaks in preferred 
orientations, reducing the accuracy of machine learning models trained with powder data 8,9,26, 
even in the cases when noise-based data augmentation techniques are used. 18 
 
Considering these challenges, we propose a supervised machine learning framework for rapid 
crystal structure identification of novel materials from thin-film XRD measurements. For this 
work, we created a library of 164 XRD patterns of thin-film halide materials extracted from the 
>100,000 compounds available in the ICSD 27; these 164 XRD patterns include lead-halide 
perovskite28,29 and lead-free perovskite-inspired materials 30. These XRD patterns were 
manually classified among different crystal dimensionalities using ICSD information. Based on 

7 
 
this small dataset of relevant XRD powder patterns extracted from the ICSD and an additional 
115 experimental XRD patterns, we propose a model-agnostic, physics-informed data 
augmentation to generate a suitable and robust training dataset for thin-film materials, and 
subsequently test the space-group and dimensionality classification accuracy of multiple 
machine learning algorithms. A one-dimensional implementation of an “all convolutional neural 
network”31 is proposed, implemented and identified as the most accurate and interpretable 
classifier for this problem.  We propose a way to use class activation maps32, computed from 
the weight distribution of a global average pooling layer and adapted to the context of our 
problem, to provide interpretability of classification success or failure pattern  for the 
experimentalist.  Subsequently, the effect of the augmented dataset size and the XRD pattern 
granularity is investigated. Our proposed methodology could be applied to other crystal 
descriptors of thin-film materials, such as lattice parameter or atomic coordinates, as long as 
labelled information is available. 
 
Our contributions can be summarized as: a) Development of physics-informed data 
augmentation for thin-film XRD, which successfully addresses the sparse / scarce data problem, 
breaching the gap between the thousands of XRD patterns in crystalline databases and real 
thin-film materials, b) Development of highly interpretable, highly-accurate, all convolutional 
neural network for XRD material screening, c) Proposal of Average Class Activation Maps as a 
feasible interpretability tool in convolutional neural networks trained on spectral data. 
 
 

8 
 
II. Results and Discussion 
Framework for rapid XRD classification 
The framework developed for rapid classification of XRD thin-film patterns according to crystal 
descriptors is shown in Figure 1a. The methodology makes use of both experimental and 
simulated XRD patterns to train a machine learning classification algorithm. A simulated dataset 
is defined by extracting crystal structure information from the ICSD. The experimental dataset 
consists of a set of synthesized samples, which are manually labelled for training and testing 
purposes. The datasets are subjected to data augmentation based on the three spectral 
transformations shown in Figure 2. 
 
The crystal descriptors of interest, space-group and crystal dimensionality, are chosen because 
of their importance for material screening in accelerated material development. In many 
inorganic material systems, the crystalline dimensionality — i.e., a generalization of the 
crystalline symmetry into 0-dimensional (0D), 1D, 2D or 3D symmetry— constitutes a figure of 
merit for experimental material screening as it correlates with observed charge-transport 
properties.33 In perovskites and perovskites-inspired materials, for instance, 3D crystalline 
structures have been shown to have good carrier-transport properties for solar cells and LED 
applications,33,34  while 3D-2D mixtures have been found to have greater stability in lead halide 
perovskites than pure-phase 3D crystals.35 With further detail, the space-group number 
describes the standardized symmetry group of a configuration in space, classifying crystal 
symmetries into 230 groups. Identifying the space-group number of a sample provides crystal 
information beyond dimensionality, including atomic bonding angles and relative distances, 

9 
 
which are believed to be of importance for predicting material properties 36. In this specific 
study, the framework relies on the relation between XRD patterns and the crystal descriptors of 
interest. For example, among perovskite-inspired materials for photovoltaic applications, 3D 
cubic lead halide perovskites of multiple compositions show distinct features in the XRD pattern 
compared to 2D layered bismuth perovskites 37,38.   
 
Typically, the powder XRD pattern is used to identify space-group through Rietveld refinement, 
but the compression of crystalline three-dimensional crystallographic information into a one-
dimensional diffraction pattern causes the space-group to be impossible to determine 
unambiguously in certain low-symmetry phases, independently of the measurement technique 
39. In this work, the space-groups of interest are able to be determined from XRD information 
only. 
 
To better account for noise measurement and the physical difference between 
randomly-oriented powder patterns and experimental thin-film patterns, the patterns were 
subjected to a process of data augmentation based on domain knowledge. Subsequently, both 
augmented experimental and simulated XRD pattern datasets are used for testing, training and 
cross-validation of machine learning algorithms.  
 
Figure 1b shows the architecture of the final all convolutional network, which is proposed and 
identified as the best performing machine learning algorithm in subsequent sections. 
 

10 
 
 Experimental measurement and labelling of XRD patterns 
The experimental dataset consists of 75 XRD patterns for dimensionality classification, 
summarized in Table S1 in the Supplementary Information, and 88 XRD patterns for space-
group classification, summarized in Table S2. A total of 115 unique labelled XRD patterns are 
considered among both datasets. For this work, perovskite-inspired 3D materials based on lead 
halide perovskites (space-group 𝑃𝑚3̅𝑚), tin halide perovskite (𝐼4/𝑚𝑐𝑚), cesium silver bismuth 
bromide double perovskite (𝐹𝑚3̅𝑚), bismuth and antimony halide 2D (𝑃3̅𝑚1, 𝑃𝑐, 𝑃21/𝑎) and 
0D (𝑃63/𝑚𝑚𝑐) perovskite-inspired materials are synthesized and used as training and testing 
dataset. The details of the synthesis and characterization methodology are described in great 
detail in our experimental study 40.  Figure S1 in the Supplementary Information shows the 
t-SNE representation of the XRD patterns labelled with dimensionality and space-group, 
providing evidence of the complexity of the classification problem. 
 
Rietveld refinement is restricted in this case due to the unknown preferred orientation and 
texture of the thin-film samples. In consequence, the XRD patterns are subjected to peak 
indexing and the dimensionality and space-group are confirmed based on ICSD data, for those 
cases when reference patterns are available in the dataset. 
 
Data mining and simulation of XRD patterns 
The simulated training dataset consists of 164 compounds extracted from ICSD with a similar 
composition, expected crystal symmetry, and space-group as the synthesized materials of 
interest. All the possible single, double, ternary, and quaternary combinations of the elements 

11 
 
of interest were extracted during database mining. The compositions of all the materials of 
interest along with the labelled dimensionality and space-group information is available in 
Table S3. The fundamental crystal descriptors extracted from the material database are used to 
simulate XRD powder patterns with random crystalline orientations, as explained in the 
Methods section. 
 
Data Augmentation based on domain knowledge 
Experimental thin-film XRD patterns vary greatly compared to simulated, idealized, 
randomly-oriented XRD patterns. Due to expansions and contractions in the crystalline lattice, 
XRD peaks shift along the 2ϴ axis according to the specific size and location of the different 
elements present in  a compound, while maintaining similar periodicity based on crystal space-
group3  8,26,41. In addition, for thin-film samples, the XRD pattern can be shifted due to strain in 
the film induced during the fabrication process 42. Polycrystalline thin-films are also known to 
have preferred orientations along certain crystallographic planes. The preferred orientation is 
influenced by the crystal growth process and substrate 43, and is common for most 
solution-processing and vapor-deposition fabrication methods. Ideal random powders contain 
multiple grains without any preferred global orientations, thus all crystallographic orientations 
are represented evenly in the peak intensity and periodicity of the XRD pattern. As a 
consequence of their preferred orientations along crystallographic planes, thin-film XRD 
relative peak intensities are scaled up periodically in the preferred plane orientation, and scaled 
down periodically or even eliminated in the non-preferred orientations. 
 

12 
 
To increase the size and robustness of the limited training dataset and to account for these 
fundamental differences between real thin-films and simulated XRD powder spectra, we perform 
a three-step data augmentation procedure based on physical domain knowledge:  
 
1. Peak scaling, 2. Peak elimination and 3. Pattern shifting. These are transformation are 
described in detail in Methods. Figure 2 summarize the data augmentation steps and its effects 
on a representative pattern. Given random variables S and 𝜀 in Eqs. 1–3 in the Methods section, 
2,000 patterns are augmented from the simulated dataset, and 2,000 patterns are augmented 
from experimentally measured spectra. 
 
We choose to perform physics-informed data augmentation instead of explicit regularization for 
the following reasons: 1. Data augmentation has been found to be more robust at avoiding 
overfitting than explicit regularization when using neural networks44, 2. Data augmentation is 
model-agnostic, allowing our approach to successfully bridge the gap between experimental XRD 
patterns and thousands of XRD patterns available in databases without depending on a specific 
model that might not generalize well in all cases (no-free-lunch theorem), and 3. 
Physics-informed data augmentation allows high interpretability, and is found to be more robust 
than traditional noise-based augmentation approaches (Table S6). 
 
Classification results and All Convolutional Neural Network 
Pre-processed, augmented experimental data and augmented simulated data are fed into 
various supervised machine learning algorithms for training and testing purposes. The 

13 
 
best-performing algorithm is evaluated. The XRD patterns are classified into 3 crystal 
dimensionalities (0D, 2D, and 3D) and 7 space-groups (𝑃𝑚3̅𝑚, 𝐼4/𝑚𝑐𝑚, 𝐹𝑚3̅𝑚, 𝑃3̅𝑚1, 𝑃𝑐, 
𝑃21/𝑎, 𝑃63/𝑚𝑚𝑐). 
 
For this purpose, we represent the XRD pattern as either a vector or a time series. For each kind 
of data representation, different classification algorithms are considered. Using a vector 
representation of the XRD pattern, the following classification methods are tested: Naïve Bayes, 
k-Nearest Neighbors, Logistic Regression, Random Forest, Decision Trees, Support Vector 
Machine, Gradient Boosting Decision Trees, a Fully-Connected Deep Neural Network, and an 
All Convolutional Neural Network with a global pooling layer45–47. The XRD patterns are also 
analyzed as a time-series with a normalized Dynamic Time Warping (DTW) distance metric48 
combined with a k-Nearest Neighbors classification algorithm, which was found in literature as 
the most adequate metric for measuring similarity among metal-alloy XRD spectra7,26.  
 
The problem of novel material development is inherently a multi-class classification problem, in 
which the classes for training and testing purposes can often be imbalanced as some material 
families are better characterized than others (e.g., lead-based perovskites are better 
represented in material databases than newer lead-free perovskites)38. Common metrics for 
binary classification such as accuracy might not be the most adequate in this context 46. The 
final choice for adequate metrics depends on the relative importance of false positive and false 
negatives in minority and majority classes, according to the goals of the experimentalist. For 
method development in this work, we consider the following metrics: subset accuracy, defined 

14 
 
as the number of correctly classified patterns among all test patterns, and F1 score. F1 score in 
this problem can be interpreted as the weighted harmonic mean of precision and recall; the 
closer it is to 1.0, the higher the classifier’s precision and recall46.  Intuitively, precision is the 
ability of the classifier not to produce a false positive, whereas recall is the ability of a classifier 
to find all the true positives. An F1 metric is calculated for each class label, and it is combined 
into an overall score by taking either the micro or the macro average of the individual scores. 
The macro average calculates the mean of the metrics of all the individual classes, hence 
treating all classes equally. The micro average adds the individual contribution of all samples to 
compute the overall metric.  
 
When there is class imbalance, accuracy and F1 micro score characterize the classifier’s 
performance over all classes, whereas F1 macro emphasizes the accuracy on infrequent 
classes46. Thus, a natural choice for high-throughput experiments across multiple material 
classes seems to be accuracy / F1 micro score, except in those cases when we are especially 
interested in analyzing an infrequent material class, being F1 macro a more representative 
metric in that case. In this work, we choose to report the classification accuracy and both F1 
micro and F1 macro, while recall and precision results are included in the Supplementary 
Information (Table S4 and Table S5). 
 
We measure the performance of the dimensionality and space-group classification methods 
based on three different approaches of splitting the training and testing datasets: 
 

15 
 
Case 1: Exclusively simulated XRD patterns are used for testing and training. 5-fold cross 
validation is performed. 
Case 2: The simulated XRD patterns are used for training, and the experimental patterns for 
known materials are used for testing. 
Case 3: All of the simulated data and 80% of the experimental data are used for training, and 20% 
of the experimental data are used for testing. 5-fold cross validation is performed. 
 
Each one of the training/testing cases mentioned earlier are tested for crystal dimensionality 
and space-group prediction accuracy and micro/macro F1 score. The results are reported in 
Table 1. In each cell, the crystal dimensionality classification metric is reported first, followed by 
the metric for space-group classification. Case 1, presenting 5-fold cross validation results of the 
simulated dataset, has the highest accuracy as it does not predict any experimental data and 
thus is free of experimental errors for both crystal descriptors. Case 2 performs the 
experimental prediction solely based on simulated patterns, thus having the lowest accuracy. 
Finally, Case 3 has a significant higher accuracy than Case 2 for both crystal dimensionality and 
space-group prediction. F1 scores follow these trends as well. 
 
In general, the model’s accuracy and F1 score is lower for space-group classification than that 
for crystal dimensionality classification. This discrepancy is caused by the lower number of 
per-class labelled examples for space-group classification compared to crystal dimensionality 
classes. Class imbalance can also systematically affect the training performance of the classifier, 
to avoid this issue, we performed an oversampling test with synthetic training data according to 

16 
 
49,50, and observed little discrepancy of accuracy between the balanced and imbalanced 
datasets after 5-fold cross validation. 
 
The use of experimental data as part of the training set increases the model’s accuracy and 
robustness. This fact can be explained by the high variability of experimental thin-film XRD 
patterns, even after data pre-processing. The relatively high accuracy with the relatively small 
number of experimental samples (on the order of 10–102) confirms the potential of our data 
augmentation strategy to yield high predictive accuracies even with small datasets. Table S6 in 
the SI compares our strategy to traditional noise-based augmentation approaches, and shows 
an average increase of classification accuracy of more than 12% absolute. 
 
Naturally, the F1 macro score is systematically lower than the F1 micro score, reflecting the 
impact of misclassification of those dimensionality and space-group classes with less training 
examples. However, the F1 macro score is still fairly high for most classifiers. This fact reflects 
the importance of adequate experimental design to achieve good generalization among classes. 
 
For all three test cases, the all convolutional neural network (a-CNN) classifier performs better 
than any other classification technique. The 1-dimensional a-CNN architecture implemented is 
composed of three 1-dimensional convolutional layers, with 32 filters each, and strides and 
kernel size of 8, 5 and 3 units respectively. The activation function between layers is ReLu. A 
global average pooling layer51 (acting as a weak regularizer) and a final dense layer with 
softmax activation is used. The loss function minimized is binary cross entropy. We use early 

17 
 
stopping with a batch size of 128 during training, and use the Adam optimizer algorithm to 
minimize the loss function. The CNN is implemented in Keras 2.2.1 with the Tensorflow 
background. Figure 1b) contains a schematic of the proposed a-CNN architecture. 
 
Our a-CNN architecture, in contrast with other convolutional neural networks, does not have a 
max pooling layers in between convolutional layers, and also lack of a set of dense layers in the 
final softmax classification layer. These modifications, in contrast with the architectures used in 
10,18, significantly reduces the number of parameters in the neural network and allows faster 
and simpler training, and are less prone to overfitting. Another advantage of our 
implementation is the possibility to extract class activation maps using global average pooling 
layer. This, properly adapted to our problem context, allows us to visualize how the classified 
XRD patterns correspond to weights distribution in the last convolutional layer. The results are 
further discussed in the interpretability subsection.  
 
The a-CNN trained after data augmentation has an accuracy of more than 93% and 89% for 
crystal dimensionality and space-group classifications, respectively. As far as we know, the 
accuracy is the higher up to date based on results found in literature for space-group 
classification algorithms trained with thousands of ICSD patterns and manual labelling by 
human experts 10,52, and is also comparable to similar approaches in other kinds of diffraction 
data 8,19.  The neural network seems to be the most adequate method for high-throughput 
synthesis and characterization loops, as it also performs relatively well in terms of algorithm 
speed and in conditions of class imbalance. In the future, our methodology can be extended to 

18 
 
other materials systems, and may include other crystal descriptors as predicted outputs, such 
as lattice parameters and atomic coordinates.  
 
Furthermore, the a-CNN performs better than the traditional k-nearest neighbors method using 
DTW. In our test case and dataset, the differences between thin-film and powder spectra seem 
not to be captured properly by DTW alone. Arguably, DTW could be more useful if a larger XRD 
thin-film pattern dataset is available for k-Nearest Neighbors classification, or if it exists greater 
similarity between XRD patterns of the same class, allowing the DTW warping path to be better 
captured within the DTW window under consideration 26.  Convolutional neural networks have 
been found to perform better than DTW for classification of time-series, which is consistent 
with our results53. 
 
Effect of augmented dataset size: 
The size of the dataset is critical for obtaining a high accuracy and F1 score. To explore the 
effect of augmented dataset size, the a-CNN accuracy was computed for various combinations 
of augmented experimental (i.e., number of augmented XRD spectra originated from the 88 
measured spectra, varying S and 𝜀 in Eqs. 1–3) and augmented simulated dataset sizes (i.e., 
number of augmented XRD spectra originating from the 164 simulated ICSD spectra). Figure 3a 
and Figure 3b summarize this sensitivity analysis for Case 3 training/testing conditions for 
dimensionality and space-group classification. Twenty different five-fold cross-validation runs 
were performed to calculate the 1-standard-deviation error bars for each data point. 
 

19 
 
In general, as the size of the experimental and augmented datasets increase, the mean 
accuracy quickly approaches the asymptotic accuracy reported in Table 1. This trend reaffirms 
and quantifies the importance of data augmentation for the predictive accuracy of our model.  
The critical augmented-dataset size seems to be around 700 augmented spectra. The model’s 
accuracy is more sensitive to the augmented experimental dataset size, likely because most of 
the dataset variance comes from the experimental XRD patterns. The data augmentation of the 
simulated dataset causes the accuracy to grow monotonically in Figure 3b; however, this trend 
is not satisfied in the case of Figure 3a, where no augmented simulated data seems on average 
to perform the best. We hypothesize that augmenting simulated data could actually introduce 
excessive noise to the model, hampering classification when the number of possible classes is 
small. 
 
Figure 3 illustrates that if no data augmentation is used (i.e., the origin, 0, 0), the predictive 
accuracy could be below 50% for space-group and below 70% for dimensionality. Our physics-
informed data augmentation directly increase accuracy by up to 23% in the case of 
dimensionality and 19% in the case of space-group classification.  This result reinforces the 
need for data augmentation for sparse datasets, as is typical with early-stage material 
development.  
 
Impact of data coarsening 
To evaluate trade-offs between ML classification accuracy and XRD acquisition speed, we 
investigate how data coarsening of the XRD pattern impacts the accuracy of ML algorithm 

20 
 
prediction. In Figure 4, we report Case 3 accuracy with increasing 2ϴ angle step size. The 
baseline step size of the 2ϴ scan in our XRD patterns is 0.04°. Data coarsening is performed by 
removing the data with different step size and rerunning the augmentation and classification 
algorithms. For crystal dimensionality and space-group classification, the highest accuracies are 
achieved at 0.04-0.08°, while 85%+ accuracy is achieved when the 2ϴ step-size is 0.16° or less 
for both cases. Using the larger step-size, the XRD pattern acquisition time can be reduced by 
75%, allowing the full spectra to be measured and classified in less than 5.5 minutes with our 
setup. 
 
Interpretability using Class Activation Maps: 
Class activation maps (CAM) are representations of the weights in the last layer of a 
convolutional neural network, before performing classification. A CAM for a certain class and 
pattern indicates the main discriminative regions (in our case, peak and series of peaks in the 
XRD pattern) that the network uses to identify that class32.  Details of the CAM computation are 
included in the Methods section.  
 
A similar approach has been followed to interpret and improve object recognition in images 
and videos using two-dimensional CNNs32. A single pattern or image produces a unique CAM 
revealing the main discriminative features. In addition, in the context of our problem, we 
propose to generalize CAMs to all training samples within a class by averaging over each of the 
computed CAM weights for the all training samples within a class, as explained in the Methods 
section. This averaging procedure is justified as the location and periodicity of discriminative 

21 
 
peaks within a class varies only slightly along all labelled samples in the training set, and can be 
extended to many spectral measurement techniques. This average CAM allows to visualize the 
main discriminative features of an XRD pattern used to classify testing data within a given class. 
 
By comparing the CAM for a single pattern to the average CAM for given class, we can to 
identify the root-causes of correct and incorrect classification by the a-CNN. Figure 5 illustrates 
this procedure for XRD patterns of space-group classes Class 2 (𝑃21/𝑎) and Class 6 (𝑃𝑚3̅𝑚). 
Figure 5a) and 5b) show the average CAM maps of Class 6 and Class 2 space-groups. Figure 5c) 
shows the CAM of an individual, correctly-classified XRD pattern. If we compare the individual 
CAM to Class 6 CAM, we can see that the neural network is identifying the same reference 
pattern as most of Class 6 samples, which translates into classification as Class 6. In contrast, 
Figure 5d) shows an incorrectly classified XRD pattern, which was determined to belong to Class 
6 by the CNN, when in reality it belongs to Class 2. A comparison of the individual CAM to the 
average CAMs of classes 6 and 2, show that the misclassified CAM is more similar to Figure 5a) 
than Figure 5b). A closer look to the misclassified patterns, shows that the periodicity of peaks 
before 30° and the relative lack of peaks between 30°-50° (likely caused by mixed phases), are 
causing the misclassification. 
 
Several representative misclassification cases are identified and included in the Section VII of 
the Supplementary Information. In our work, by comparing the CAM of wrongly classified cases 
to the average CAM of all training data within certain class, we conclude there are three main 
causes for failed classification. The first cause is the mixture of phases in the sample, which 

22 
 
increases the chance of the CAM of a particular pattern differing from the average class CAM. 
The second cause is lack of XRD patterns in the per-class training data. We only have less than 5 
patterns in certain space group classes, thus the average CAM of minority classes has only a 
limited number of discriminative features compared to majority classes, increasing the testing 
error. The third cause of misclassification is missing peaks, or too few peaks, present in the XRD 
pattern; becauseof the lack of discriminative features, the CAM of the incorrectly labelled 
pattern could be ambiguously similar to two or more average class CAMs, causing the 
misclassification. 
 
After the experimentalist identifies these root-causes of error, they can be mitigated by 
increasing the number of experimental training points for certain classes or increasing the 
phase purity of the material coming from the synthesis and solution processing procedure.  
 
Summary of contributions: 
In this work, we develop a supervised machine learning framework to screen novel materials 
based on the analysis of their XRD spectra. The framework is designed specifically for cases 
when only sparse datasets are available, e.g., early-stage high-throughput material 
development and discovery loops. Specifically, we propose a physics-informed data 
augmentation method that extends small, targeted experimental and simulated datasets, and 
captures the possible differences between simulated XRD powder patterns and experimental 
thin-film XRD patterns. A few thousand augmented spectra are found to increase our 
classification accuracy from <60% to 93% for dimensionality and 89% for space-group. The F1 

23 
 
macro score is also over 0.85 for various algorithms, reflecting the model’s capacity to deal with 
significantly imbalanced classes.  
 
When trained with both augmented simulated and experimental XRD spectra, all convolutional 
neural networks are found to have the highest accuracy / F1 macro score among the many 
supervised machine learning methods studied. Our proposed a-CNN architecture allows high 
performance and interpretably through class activation maps. The use of our proposed average 
class activation maps (average CAMs), allow to identify the root-cause of misclassification, and 
allow the design of a robust experiment. Furthermore, we find that the neural network model 
tolerates coarsening of the training data, providing future opportunities for online learning, i.e., 
the on-the-fly adaptive adjustment of XRD measurement parameters by taking feedback from 
machine learning algorithms 15.  
 
Our approach can be extended to XRD-based high throughput screening of any kind of thin-film 
materials, beyond perovskite and perovskite-inspired materials. Since most material databases 
lack information for various kinds of novel materials, the data augmentation approach to tackle 
data scarcity can be broadly applied. The underlying difference between XRD patterns of thin-
films and powders is common to a broad range of materials and is commonly seen in most thin-
film characterization experiments. The high interpretability of our approach could allow future 
work in semi-supervised or active learning, allowing the CAM maps to guide manual XRD 
refinement or actual XRD experiments. The framework may also be extended beyond XRD 
classification, to any spectrum containing information-rich features that require classification 

24 
 
(XPS, XRF, PL, mass spectroscopy, etc.). The advantages of our approach include: (1) 
interpretable error analysis; (2) a data-augmentation strategy that enables fast and accurate 
classification, even with small and imbalanced data sets. 
 
V. Methods 
Measurement and pre-processing of experimental XRD patterns 
The XRD patterns for each sample are obtained by using a parallel beam, X-ray powder 
diffraction Rigaku SmartLab system 54 with 2ϴ angle from 5-60° with a step size of 0.04°. The 
tool is configured in a symmetric setup. We preprocess the raw XRD patterns to reduce the 
experimental noise and the background signal. For this purpose, the background signal is 
estimated and subtracted along the 2ϴ axis, and the spectrum is smoothed conserving the peak 
width and relative peak size applying the Savitzky-Golay filter 55. A representative example of a 
preprocessed and raw XRD spectra is included in Figure S2 in the Supplementary Information. 
 
Simulation of powder XRD patterns  
The powder XRD simulations are carried out with Panalytical Highscore v4.7 software based on 
the Rietveld algorithm implementation by Hill and Howard 56,57. The XRD crystal is assumed to 
have fully random grain orientations. The unit cell lattice parameters, atomic coordinates, 
atomic displacement parameters, and space group information are considered for the structure 
factor calculation in the Rietveld model. 
 
Physics-informed data augmentation: 

25 
 
Suppose we describe the series of peaks in an XRD pattern by a discrete function (2𝛳): 𝐼⬚
⬚ ℝ+ , 
which maps a set of discrete angles 𝐼 to positive real numbers ℝ+ corresponding to peak 
intensities. We augment the data through the following sequential process of transformations 
𝛷𝑆,𝑐
1 , 𝛷𝑆
2 and 𝛷𝜀
3: 
 
1. Random peak scaling is applied periodically along the 2ϴ axis to account for different 
thin-film preferred orientations. A subset of random peaks at periodic angles 𝑆 is scaled 
by factor 𝑐, such that 
 
 
𝛷𝑆,𝑐
1 = 𝑐· 𝑓|𝑆+ 𝑓|𝐼\𝑆 
[Eq. 1]. 
 
2. Random peak elimination (with a different randomly-selected S than Eq. 1) is applied 
periodically along the 2ϴ axis, to account for different thin-film preferred orientations, 
such that 
 
 
𝛷𝑆
2 = 0 · 𝑓|𝑆+ 𝑓|𝐼\𝑆 
[Eq. 2]. 
 
3. Pattern shifting by small random value 𝜀 along the 2ϴ direction to allow for different 
material compositions and film strain conditions, such that 
 
 
𝛷𝜀
3 = 𝑓(2𝜃−𝜀) 
[Eq. 3]. 
 

26
